Repository: zuoshanzhang802-tech/Data-Driven-Multi-Objective-Synergistic-to-Targeted-Enhancement-Framework-for-High-Performance-Alumi

# 在这里我们提供了所有的数据集和代码，以及库和库的版本信息

File: Dataset (part 1 of 4)
# You can find the dataset in the paper titled "NSGAN: A Non-dominated Sorting Optimization-based Generative Adversarial Design Framework for Alloy Discovery." And for your convenience in reviewing, we have pasted the entire contents of the dataset below.
 ,Processing,Ag,Al,B,Be,Bi,Cd,Co,Cr,Cu,Er,Eu,Fe,Ga,Li,Mg,Mn,Ni,Pb,Sc,Si,Sn,Ti,V,Zn,Zr,Elongation (%),Tensile Strength (MPa),Yield Strength (MPa),class
0,Solutionised  + Artificially peak aged,0,0.88011,0,0,0,0,0,0,0.0198,0,0,0.00055,0,0,0.0212,0,0,0,0,0.00034,0,0,0,0.0768,0.0012,16.8,651.6,583.3,2
1,Solutionised + Artificially over aged,0,0.88011,0,0,0,0,0,0,0.0198,0,0,0.00055,0,0,0.0212,0,0,0,0,0.00034,0,0,0,0.0768,0.0012,15.4,557,513,4
2,Solutionised  + Artificially peak aged,0,0.9945,0,0,0,0,0,0,0,0,0,0,0,0,0,0,0,0,0.0055,0,0,0,0,0,0,10.5,320,300,2
3,Solutionised  + Artificially peak aged,0,0.9925,0,0,0,0,0,0,0,0,0,0,0,0,0,0,0,0,0.0075,0,0,0,0,0,0,4.5,280,265,2
4,Solutionised  + Artificially peak aged,0,0.99,0,0,0,0,0,0,0,0,0,0,0,0,0,0,0,0,0.01,0,0,0,0,0,0,7,325,290,2
5,Solutionised  + Artificially peak aged,0,0.9875,0,0,0,0,0,0,0,0,0,0,0,0,0,0,0,0,0.0125,0,0,0,0,0,0,7.5,270,220,2
6,Solutionised  + Artificially peak aged,0,0.96,0,0,0,0,0,0,0,0,0,0,0,0,0.04,0,0,0,0,0,0,0,0,0,0,25,190,90,2
7,Solutionised  + Artificially peak aged,0,0.955,0,0,0,0,0,0,0,0,0,0,0,0,0.04,0,0,0,0.005,0,0,0,0,0,0,13,430,350,2
8,Solutionised  + Artificially peak aged,0,0.9545,0,0,0,0,0,0,0,0,0,0,0,0,0.04,0,0,0,0.0055,0,0,0,0,0,0,,460,415,2
9,Solutionised  + Artificially peak aged,0,0.95,0,0,0,0,0,0,0,0,0,0,0,0,0.04,0,0,0,0.01,0,0,0,0,0,0,8,530,410,2
10,No Processing,0.0007,0.9208,0,0,0,0,0,0,0.0637,0,0,0.0057,0,0,0.0001,0.0018,0,0,0,0,0,0.0006,0,0.0066,0,1.8,135,80,1
11,No Processing,0,0.916,0,0,0,0,0,0,0.0685,0,0,0.006,0,0,0.0001,0.002,0,0,0,0,0,0.0006,0,0.0068,0,1.8,135,85,1
12,No Processing,0.0003,0.9153,0,0,0,0,0,0,0.0678,0,0,0.0062,0,0,0.0001,0.0019,0,0,0,0,0,0.0008,0,0.0076,0,2,165,100,1
13,No Processing,0.001,0.9151,0,0,0,0,0,0,0.0684,0,0,0.0061,0,0,0.0001,0.0018,0,0,0,0,0,0.0002,0,0.0073,0,1.8,150,90,1
14,No Processing,0,0.9233,0,0,0,0,0,0,0,0,0,0.0012,0,0,0.0045,0,0,0,0,0.071,0,0,0,0,0,4.2,183,,1
15,No Processing,0,0.9223,0,0,0,0,0,0,0,0.001,0,0.0012,0,0,0.0045,0,0,0,0,0.071,0,0,0,0,0,3.5,189,,1
16,No Processing,0,0.9213,0,0,0,0,0,0,0,0.002,0,0.0012,0,0,0.0045,0,0,0,0,0.071,0,0,0,0,0,3.2,191,,1
17,No Processing,0,0.9203,0,0,0,0,0,0,0,0.003,0,0.0012,0,0,0.0045,0,0,0,0,0.071,0,0,0,0,0,2.4,195.3,,1
18,No Processing,0,0.9193,0,0,0,0,0,0,0,0.004,0,0.0012,0,0,0.0045,0,0,0,0,0.071,0,0,0,0,0,2,180,,1
19,No Processing,0,0.9003,0,0,0,0,0,0,0,0,0,0.0017,0,0,0.029,0,0,0,0,0.069,0,0,0,0,0,7.4,176,,1
20,No Processing,0,0.89861,0,0,0,0,0,0,0,0,0.00079,0.0016,0,0,0.03,0,0,0,0,0.069,0,0,0,0,0,9.2,190,,1
21,No Processing,0,0.89792,0,0,0,0,0,0,0,0,0.00028,0.0018,0,0,0.028,0,0,0,0,0.072,0,0,0,0,0,7.7,187,,1
22,No Processing,0,0.89745,0,0,0,0,0,0,0,0,0.00095,0.0016,0,0,0.029,0,0,0,0,0.071,0,0,0,0,0,8.2,204,,1
23,No Processing,0,0.89571,0,0,0,0,0,0,0,0,0.00069,0.0016,0,0,0.028,0,0,0,0,0.074,0,0,0,0,0,8.9,188,,1
24,No Processing,0,0.89408,0,0,0,0,0,0,0,0,0.00012,0.0018,0,0,0.031,0,0,0,0,0.073,0,0,0,0,0,7.3,174,,1
25,Solutionised  + Artificially peak aged,0,0.9985,0,0,0,0,0,0,0,0,0,0,0,0,0,0,0,0,0.0015,0,0,0,0,0,0,,,110,2
26,Solutionised  + Artificially peak aged,0,0.9975,0,0,0,0,0,0,0,0,0,0,0,0,0,0,0,0,0.0025,0,0,0,0,0,0,,,185,2
27,Solutionised  + Artificially peak aged,0,0.996,0,0,0,0,0,0,0,0,0,0,0,0,0,0,0,0,0.004,0,0,0,0,0,0,,,220,2
28,Solutionised  + Artificially peak aged,0,0.9945,0,0,0,0,0,0,0,0,0,0,0,0,0,0,0,0,0.0055,0,0,0,0,0,0,,,260,2
29,Solutionised  + Artificially peak aged,0,0.9935,0,0,0,0,0,0,0,0,0,0,0,0,0,0,0,0,0.0065,0,0,0,0,0,0,,,170,2
30,Solutionised  + Artificially peak aged,0,0.989,0,0,0,0,0,0,0,0,0,0,0,0,0,0,0,0,0.011,0,0,0,0,0,0,,,165,2
31,Solutionised  + Artificially peak aged,0,0.9855,0,0,0,0,0,0,0,0,0,0,0,0,0,0,0,0,0.0145,0,0,0,0,0,0,,,160,2
32,Solutionised  + Artificially peak aged,0,0.99,0,0,0,0,0,0,0,0,0,0,0,0,0,0,0,0,0.01,0,0,0,0,0,0,,,275,2
33,No Processing,0,0.88282,0,0,0,0,0,0.0018,0.017,0,0,0.0022,0,0,0.0275,0,0.001,0,0,0.0006,0,0.00028,0,0.0668,0,,198,172,1
34,Solutionised  + Artificially peak aged,0,0.9977,0,0,0,0,0,0,0,0,0,0,0,0,0,0,0,0,0.0023,0,0,0,0,0,0,,185,159,2
35,Solutionised  + Artificially peak aged,0,0.9962,0,0,0,0,0,0,0,0,0,0,0,0,0,0,0,0,0.0038,0,0,0,0,0,0,,220,199,2
36,Artificial aged,0,0.998,0,0,0,0,0,0,0,0,0,0,0,0,0,0,0,0,0.002,0,0,0,0,0,0,,,138,7
37,Artificial aged,0,0.996,0,0,0,0,0,0,0,0,0,0,0,0,0,0,0,0,0.004,0,0,0,0,0,0,,,196,7
38,Artificial aged,0,0.958,0,0,0,0,0,0,0,0,0,0,0,0,0.04,0,0,0,0.002,0,0,0,0,0,0,,,194,7
39,Artificial aged,0,0.997,0,0,0,0,0,0,0,0,0,0,0,0,0,0,0,0,0.003,0,0,0,0,0,0,,,209,7
40,Solutionised,0.0007,0.9208,0,0,0,0,0,0,0.0637,0,0,0.0057,0,0,0.0001,0.0018,0,0,0,0,0,0.0006,0,0.0066,0,4,225,130,1
41,Solutionised,0,0.916,0,0,0,0,0,0,0.0685,0,0,0.006,0,0,0.0001,0.002,0,0,0,0,0,0.0006,0,0.0068,0,6,240,125,1
42,Solutionised,0.0003,0.9153,0,0,0,0,0,0,0.0678,0,0,0.0062,0,0,0.0001,0.0019,0,0,0,0,0,0.0008,0,0.0076,0,4,230,130,1
43,Solutionised,0.001,0.9151,0,0,0,0,0,0,0.0684,0,0,0.0061,0,0,0.0001,0.0018,0,0,0,0,0,0.0002,0,0.0073,0,3,220,140,1
44,Solutionised  + Artificially peak aged,0,0.9985,0,0,0,0,0,0,0,0,0,0,0,0,0,0,0,0,0.0015,0,0,0,0,0,0,,,150,2
45,Solutionised  + Artificially peak aged,0,0.9975,0,0,0,0,0,0,0,0,0,0,0,0,0,0,0,0,0.0025,0,0,0,0,0,0,,,210,2
46,Solutionised  + Artificially peak aged,0,0.996,0,0,0,0,0,0,0,0,0,0,0,0,0,0,0,0,0.004,0,0,0,0,0,0,,,265,2
47,Solutionised  + Artificially peak aged,0,0.9935,0,0,0,0,0,0,0,0,0,0,0,0,0,0,0,0,0.0065,0,0,0,0,0,0,,,200,2
48,Solutionised  + Artificially peak aged,0,0.989,0,0,0,0,0,0,0,0,0,0,0,0,0,0,0,0,0.011,0,0,0,0,0,0,,,195,2
49,Solutionised  + Artificially peak aged,0,0.9855,0,0,0,0,0,0,0,0,0,0,0,0,0,0,0,0,0.0145,0,0,0,0,0,0,,,190,2
50,Solutionised  + Artificially peak aged,0,0.947,0,0,0,0,0,0,0,0,0,0,0,0,0.053,0,0,0,0,0,0,0,0,0,0,,259,147,2
51,Solutionised  + Artificially peak aged,0,0.944,0,0,0,0,0,0,0,0,0,0,0,0,0.053,0,0,0,0.003,0,0,0,0,0,0,,401,368,2
52,Solutionised  + Artificially peak aged,0,0.95,0,0,0,0,0,0,0,0,0,0,0,0,0.04,0,0,0,0.01,0,0,0,0,0,0,,525,420,2
53,Solutionised  + Artificially peak aged,0,0.9977,0,0,0,0,0,0,0,0,0,0,0,0,0,0,0,0,0.0023,0,0,0,0,0,0,,208,198,2
54,Solutionised  + Artificially peak aged,0,0.9962,0,0,0,0,0,0,0,0,0,0,0,0,0,0,0,0,0.0038,0,0,0,0,0,0,,264,240,2
55,Solutionised  + Artificially peak aged,0,0.99,0,0,0,0,0,0,0,0,0,0,0,0,0.01,0,0,0,0,0,0,0,0,0,0,,111,43,2
56,Solutionised  + Artificially peak aged,0,0.9885,0,0,0,0,0,0,0,0,0,0,0,0,0,0.01,0,0,0.0015,0,0,0,0,0,0,,221,216,2
57,Solutionised  + Artificially peak aged,0,0.987,0,0,0,0,0,0,0,0,0,0,0,0,0.01,0,0,0,0.003,0,0,0,0,0,0,,303,288,2
58,Solutionised  + Artificially peak aged,0,0.985,0,0,0,0,0,0,0,0,0,0,0,0,0,0.01,0,0,0.005,0,0,0,0,0,0,,323,309,2
59,Solutionised  + Artificially peak aged,0,0.9977,0,0,0,0,0,0,0,0,0,0,0,0,0,0,0,0,0.0023,0,0,0,0,0,0,,157,147,2
60,Solutionised  + Artificially peak aged,0,0.9962,0,0,0,0,0,0,0,0,0,0,0,0,0,0,0,0,0.0038,0,0,0,0,0,0,,199,193,2
61,Solutionised  + Artificially peak aged,0,0.9925,0,0,0,0,0,0,0,0,0,0,0,0,0,0,0,0,0.0075,0,0,0,0,0,0,,,265,2
62,Solutionised  + Artificially peak aged,0,0.99,0,0,0,0,0,0,0,0,0,0,0,0,0,0,0,0,0.01,0,0,0,0,0,0,,,280,2
63,Solutionised  + Artificially peak aged,0,0.9875,0,0,0,0,0,0,0,0,0,0,0,0,0,0,0,0,0.0125,0,0,0,0,0,0,,,220,2
64,Solutionised  + Artificially peak aged,0,0.9889,0,0,0,0,0,0,0,0,0,0,0,0,0.002,0.005,0,0,0.0026,0,0,0,0,0,0.0015,,201,162,2
65,Solutionised  + Artificially peak aged,0,0.995,0,0,0,0,0,0,0,0,0,0,0,0,0,0,0,0,0.005,0,0,0,0,0,0,,,160,2
66,Strain hardened,0,0.969484742,0,0,0,0,0,0,0.001250625,0,0,0.003501751,0,0,0.010505253,0.012506253,0,0,0,0.00150075,0,0,0,0.001250625,0,20,166,58.6,7
67,Strain hardened,0,0.967725794,0,0,0,0,0,0.002501876,0.000500375,0,0,0.002001501,0,0,0.025018764,0.000500375,0,0,0,0.001250938,0,0,0,0.000500375,0,15,191.5,106,7
68,Strain hardened,0,0.989,0,0,0,0,0,0,0,0,0,0,0,0,0.006,0,0,0,0,0.005,0,0,0,0,0,,95,75,7
69,Strain hardened,0,0.971,0,0,0,0,0,0.0012,0,0,0,0,0,0,0.027,0.0008,0,0,0,0,0,0,0,0,0,14,260,180,7
70,Strain hardened,0,0.958197747,0,0,0,0,0,0.001251564,0.000500626,0,0,0.002002503,0,0,0.027033792,0.007509387,0,0,0,0.001251564,0,0.001001252,0,0.001251564,0,12.95,240,138,7
71,Strain hardened,0,0.946946947,0,0,0,0,0,0.001501502,0.000500501,0,0,0.002502503,0,0,0.04004004,0.004504505,0,0,0,0.002002002,0,0.000750751,0,0.001251251,0,12.95,261,152.5,7
72,Strain hardened,0,0.940470235,0,0,0,0,0,0.00150075,0.00050025,0,0,0.002001001,0,0,0.044522261,0.007003502,0,0,0,0.002001001,0,0.000750375,0,0.001250625,0,12.95,248.5,148,7
73,Strain hardened,0,0.934233558,0,0,0,0,0,0.001250313,0.000500125,0,0,0.0020005,0,0,0.051012753,0.007501875,0,0,0,0.001250313,0,0.00100025,0,0.001250313,0,12.95,305.5,188.5,7
74,Strain hardened,0,0.98075,0,0,0,0,0,0.001,0.001,0,0,0.0035,0,0,0.00675,0.001,0,0,0,0.004,0,0.001,0,0.001,0,20,150,,7
75,Strain hardened,0,0.971,0,0,0,0,0,0.0012,0,0,0,0,0,0,0.027,0.0008,0,0,0,0,0,0,0,0,0,18,250,125,7
76,Strain hardened,0,0.9635,0,0,0,0,0,0.001,0,0,0,0,0,0,0.0275,0.008,0,0,0,0,0,0,0,0,0,18,248.211252,124.105626,7
77,Strain hardened,0,0.9625,0,0,0,0,0,0.0025,0,0,0,0,0,0,0.035,0,0,0,0,0,0,0,0,0,0,25,240,115,7
78,Strain hardened,0,0.9625,0,0,0,0,0,0.0025,0,0,0,0,0,0,0.035,0,0,0,0,0,0,0,0,0,0,25,240,115,7
79,Strain hardened,0,0.9625,0,0,0,0,0,0.0025,0,0,0,0,0,0,0.035,0,0,0,0,0,0,0,0,0,0,25,241.316495,117.210869,7
80,Strain hardened,0,0.958197747,0,0,0,0,0,0.001251564,0.000500626,0,0,0.002002503,0,0,0.027033792,0.007509387,0,0,0,0.001251564,0,0.001001252,0,0.001251564,0,13,225.5,103.5,7
81,Strain hardened,0,0.9545,0,0,0,0,0,0.001,0,0,0,0,0,0,0.04,0.0045,0,0,0,0,0,0,0,0,0,14,268.895523,131.000383,7
82,Strain hardened,0,0.954,0,0,0,0,0,0.0015,0,0,0,0,0,0,0.04,0.0045,0,0,0,0,0,0,0,0,0,14,270,130,7
83,Strain hardened,0,0.946946947,0,0,0,0,0,0.001501502,0.000500501,0,0,0.002502503,0,0,0.04004004,0.004504505,0,0,0,0.002002002,0,0.000750751,0,0.001251251,0,11,246.5,110.5,7
84,Strain hardened,0,0.9465,0,0,0,0,0,0.001,0,0,0,0,0,0,0.0445,0.008,0,0,0,0,0,0,0,0,0,20,296.474551,158.579411,7
85,Strain hardened,0,0.940470235,0,0,0,0,0,0.00150075,0.00050025,0,0,0.002001001,0,0,0.044522261,0.007003502,0,0,0,0.002001001,0,0.000750375,0,0.001250625,0,12.95,283,117,7
86,Strain hardened,0,0.9385,0,0,0,0,0,0.001,0,0,0,0,0,0,0.0525,0.008,0,0,0,0,0,0,0,0,0,22,310.264065,165.474168,7
87,Strain hardened,0,0.934233558,0,0,0,0,0,0.001250313,0.000500125,0,0,0.0020005,0,0,0.051012753,0.007501875,0,0,0,0.001250313,0,0.00100025,0,0.001250313,0,12.95,298,130.5,7
88,Strain hardened,0,0.79,0,0,0,0,0,0,0.01,0,0,0,0,0,0,0,0,0,0,0,0.2,0,0,0,0,10,193.053196,172.368925,7
89,Strain hardened,0,0.954,0,0,0,0,0,0.0015,0,0,0,0,0,0,0.04,0.0045,0,0,0,0,0,0,0,0,0,12,290,205,7
90,Strain hardened,0,0.9475,0,0,0,0,0,0.0015,0,0,0,0,0,0,0.044,0.007,0,0,0,0,0,0,0,0,0,,315,230,7
91,Strain hardened,0,0.947,0,0,0,0,0,0.0012,0,0,0,0,0,0,0.051,0.0008,0,0,0,0,0,0,0,0,0,,350,255,7
92,Strain hardened,0,0.9988,0,0,0,0,0,0,0.0012,0,0,0,0,0,0,0,0,0,0,0,0,0,0,0,0,12,110,105,7
93,Strain hardened,0,0.992,0,0,0,0,0,0,0,0,0,0,0,0,0.008,0,0,0,0,0,0,0,0,0,0,10,140,130,7
94,Strain hardened,0,0.989,0,0,0,0,0,0,0,0,0,0,0,0,0.005,0.006,0,0,0,0,0,0,0,0,0,7,150,130,7
95,Strain hardened,0,0.9868,0,0,0,0,0,0,0.0012,0,0,0,0,0,0,0.012,0,0,0,0,0,0,0,0,0,10,130,125,7
96,Strain hardened,0,0.969484742,0,0,0,0,0,0,0.001250625,0,0,0.003501751,0,0,0.010505253,0.012506253,0,0,0,0.00150075,0,0,0,0.001250625,0,11.25,185.5,157.5,7
97,Strain hardened,0,0.958719039,0,0,0,0,0,0.001501126,0.000500375,0,0,0.002001501,0,0,0.031023267,0.002501876,0,0,0,0.002001501,0,0.000750563,0,0.001000751,0,14.5,232.5,166,7
98,Strain hardened,0,0.958197747,0,0,0,0,0,0.001251564,0.000500626,0,0,0.002002503,0,0,0.027033792,0.007509387,0,0,0,0.001251564,0,0.001001252,0,0.001251564,0,14.05,265,205,7
99,Strain hardened,0,0.95623906,0,0,0,0,0,0.002500625,0.000500125,0,0,0.0020005,0,0,0.035008752,0.000500125,0,0,0,0.001250313,0,0.00100025,0,0.00100025,0,13,265,205,7
100,Strain hardened,0,0.945709282,0,0,0,0,0,0.000500375,0.000750563,0,0,0.001751313,0,0,0.045033775,0.003502627,0,0,0,0.001000751,0,0.000500375,0,0.001250938,0,12,317,234,7
101,Strain hardened,0,0.953,0,0,0,0,0,0,0,0,0,0,0,0.006,0.041,0,0,0,0,0,0,0,0,0,0,23,287.5,145,7
102,Strain hardened,0,0.953,0,0,0,0,0,0,0,0,0,0,0,0.006,0.041,0,0,0,0,0,0,0,0,0,0,23,287.5,145,7
103,Strain hardened,0,0.948,0,0,0,0,0,0,0,0,0,0,0,0.011,0.041,0,0,0,0,0,0,0,0,0,0,17.1,350,220,7
104,Strain hardened,0,0.948,0,0,0,0,0,0,0,0,0,0,0,0.011,0.041,0,0,0,0,0,0,0,0,0,0,17.1,350,220,7
105,Strain hardened,0,0.942,0,0,0,0,0,0,0,0,0,0,0,0.017,0.041,0,0,0,0,0,0,0,0,0,0,9.3,427.5,315,7
106,Strain hardened,0,0.942,0,0,0,0,0,0,0,0,0,0,0,0.017,0.041,0,0,0,0,0,0,0,0,0,0,9.3,427.5,315,7
107,Strain Harderned (Hard),0,0.9988,0,0,0,0,0,0,0.0012,0,0,0,0,0,0,0,0,0,0,0,0,0,0,0,0,9,125,115,5
108,Strain Harderned (Hard),0,0.998749062,0,0,0,0,0,0,0.000250188,0,0,0,0,0,0,0.000250188,0,0,0,0,0,0.000250188,0,0.000500375,0,8,125,115,5
109,Strain Harderned (Hard),0,0.996,0,0,0,0,0,0,0,0,0,0.003,0,0,0,0,0,0,0,0.001,0,0,0,0,0,12,96.526598,89.631841,5
110,Strain Harderned (Hard),0,0.992,0,0,0,0,0,0,0.0002,0,0,0.0002,0,0,0,0.0002,0,0,0,0.007,0,0.0002,0,0.0002,0,9,124.105626,117.210869,5
111,Strain Harderned (Hard),0,0.992,0,0,0,0,0,0,0,0,0,0,0,0,0.008,0,0,0,0,0,0,0,0,0,0,6,160,150,5
112,Strain Harderned (Hard),0,0.992,0,0,0,0,0,0,0,0,0,0,0,0,0.008,0,0,0,0,0,0,0,0,0,0,6,158.579411,151.684654,5
113,Strain Harderned (Hard),0,0.989,0,0,0,0,0,0,0,0,0,0,0,0,0.005,0.006,0,0,0,0,0,0,0,0,0,5,170,150,5
114,Strain Harderned (Hard),0,0.988,0,0,0,0,0,0,0,0,0,0,0,0,0,0.012,0,0,0,0,0,0,0,0,0,8,151.684654,144.789897,5
115,Strain Harderned (Hard),0,0.9868,0,0,0,0,0,0,0.0012,0,0,0,0,0,0,0.012,0,0,0,0,0,0,0,0,0,8,150,145,5
116,Strain Harderned (Hard),0,0.983237428,0,0,0,0,0,0.000500375,0.001000751,0,0,0.003502627,0,0,0.008006005,0.001000751,0,0,0,0.001501126,0,0,0,0.001250938,0,11,160,145,5
117,Strain Harderned (Hard),0,0.978478478,0,0,0,0,0,0.000500501,0.000500501,0,0,0.003503504,0,0,0.001501502,0.012012012,0,0,0,0.002502503,0,0,0,0.001001001,0,9,155,140,5
118,Strain Harderned (Hard),0,0.977988994,0,0,0,0,0,0.0010005,0.00150075,0,0,0.003501751,0,0,0.005002501,0.005502751,0,0,0,0.003001501,0,0.00050025,0,0.002001001,0,2.05,180,150.5,5
119,Strain Harderned (Hard),0,0.968968969,0,0,0,0,0,0.000750751,0.000750751,0,0,0.002502503,0,0,0.020520521,0.003003003,0,0,0,0.002002002,0,0.000750751,0,0.000750751,0,12,230.5,190.5,5
120,Strain Harderned (Hard),0,0.958719039,0,0,0,0,0,0.001501126,0.000500375,0,0,0.002001501,0,0,0.031023267,0.002501876,0,0,0,0.002001501,0,0.000750563,0,0.001000751,0,12,255,189,5
121,Strain Harderned (Hard),0,0.958197747,0,0,0,0,0,0.001251564,0.000500626,0,0,0.002002503,0,0,0.027033792,0.007509387,0,0,0,0.001251564,0,0.001001252,0,0.001251564,0,12,290.5,235,5
122,Strain Harderned (Hard),0,0.95623906,0,0,0,0,0,0.002500625,0.000500125,0,0,0.0020005,0,0,0.035008752,0.000500125,0,0,0,0.001250313,0,0.00100025,0,0.00100025,0,12,290.5,235,5
123,Strain Harderned (Hard),0,0.934,0,0,0,0,0,0,0,0,0,0,0,0,0.06,0.006,0,0,0,0,0,0,0,0,0,7,400,310,5
124,Strain Harderned (Hard),0,0.9988,0,0,0,0,0,0,0.0012,0,0,0,0,0,0,0,0,0,0,0,0,0,0,0,0,6,145,140,5
125,Strain Harderned (Hard),0,0.992,0,0,0,0,0,0,0,0,0,0,0,0,0.008,0,0,0,0,0,0,0,0,0,0,5,180,170,5
126,Strain Harderned (Hard),0,0.989,0,0,0,0,0,0,0,0,0,0,0,0,0.005,0.006,0,0,0,0,0,0,0,0,0,4,195,170,5
127,Strain Harderned (Hard),0,0.9868,0,0,0,0,0,0,0.0012,0,0,0,0,0,0,0.012,0,0,0,0,0,0,0,0,0,5,175,170,5
128,Strain Harderned (Hard),0,0.983237428,0,0,0,0,0,0.000500375,0.001000751,0,0,0.003502627,0,0,0.008006005,0.001000751,0,0,0,0.001501126,0,0,0,0.001250938,0,8,180,165,5
129,Strain Harderned (Hard),0,0.958719039,0,0,0,0,0,0.001501126,0.000500375,0,0,0.002001501,0,0,0.031023267,0.002501876,0,0,0,0.002001501,0,0.000750563,0,0.001000751,0,8.5,277.5,212,5
130,Strain Harderned (Hard),0,0.945709282,0,0,0,0,0,0.000500375,0.000750563,0,0,0.001751313,0,0,0.045033775,0.003502627,0,0,0,0.001000751,0,0.000500375,0,0.001250938,0,8,339,251.5,5
131,Strain Harderned (Hard),0,0.9999,0,0,0,0,0,0,0,0,0,0.0001,0,0,0,0,0,0,0,0,0,0,0,0,0,5,117.210869,110.316112,5
132,Strain Harderned (Hard),0,0.999714,0,0,0,0,0,0,6.00E-05,0,0,6.00E-05,0,0,6.00E-05,2.00E-05,0,0,0,6.00E-05,0,2.00E-05,0,6.00E-06,0,5,115,,5
133,Strain Harderned (Hard),0,0.9988,0,0,0,0,0,0,0.0012,0,0,0,0,0,0,0,0,0,0,0,0,0,0,0,0,5,165,150,5
134,Strain Harderned (Hard),0,0.998,0,0,0,0,0,0,0.0005,0,0,0.0001,0,0,0,0,0,0,0,0.001,0,0.0004,0,0,0,5,124.105626,117.210869,5
135,Strain Harderned (Hard),0,0.99769954,0,0,0,0,0,0,0.00015003,0,0,0.00075015,0.00015003,0,0,0.00010002,0,0,0,0.00075015,0,0.00015003,0.00025005,0,0,5,138,50.5,5
136,Strain Harderned (Hard),0,0.996,0,0,0,0,0,0,0,0,0,0.003,0,0,0,0,0,0,0,0.001,0,0,0,0,0,6,131.000383,124.105626,5
137,Strain Harderned (Hard),0,0.995,0,0,0,0,0,0,0.0005,0,0,0.0002,0,0,0.0003,0.0003,0,0,0,0.0002,0,0.0002,0.003,0.0003,0,5,144.789897,117.210869,5
138,Strain Harderned (Hard),0,0.9922,0,0,0,0,0,0,0.0005,0,0,0,0,0,0.0005,0.0005,0,0,0,0.0055,0,0.0003,0,0.0005,0,5,145,,5
139,Strain Harderned (Hard),0,0.992,0,0,0,0,0,0,0.0002,0,0,0.0002,0,0,0,0.0002,0,0,0,0.007,0,0.0002,0,0.0002,0,5,165.474168,151.684654,5
140,Strain Harderned (Hard),0,0.992,0,0,0,0,0,0,0,0,0,0,0,0,0.008,0,0,0,0,0,0,0,0,0,0,4,199.947953,193.053196,5
141,Strain Harderned (Hard),0,0.992,0,0,0,0,0,0,0,0,0,0,0,0,0.008,0,0,0,0,0,0,0,0,0,0,4,200,195,5
142,Strain Harderned (Hard),0,0.989,0,0,0,0,0,0,0,0,0,0,0,0,0.005,0.006,0,0,0,0,0,0,0,0,0,3,215,195,5
143,Strain Harderned (Hard),0,0.988,0,0,0,0,0,0,0,0,0,0,0,0,0,0.012,0,0,0,0,0,0,0,0,0,4,199.947953,186.158439,5
144,Strain Harderned (Hard),0,0.98725,0,0,0,0,0,0,0.00125,0,0,0,0,0,0,0.0005,0,0,0,0.01,0,0,0,0.001,0,5,165,,5
145,Strain Harderned (Hard),0,0.9868,0,0,0,0,0,0,0.0012,0,0,0,0,0,0,0.012,0,0,0,0,0,0,0,0,0,4,200,185,5
146,Strain Harderned (Hard),0,0.9845,0,0,0,0,0,0,0,0,0,0,0,0,0.0035,0.012,0,0,0,0,0,0,0,0,0,4,241.316495,227.526981,5
147,Strain Harderned (Hard),0,0.9836,0,0,0,0,0,0.0005,0.0015,0,0,0.00575,0,0,0,0,0.00695,0,0,0.0017,0,0,0,0,0,4,200,,5
148,Strain Harderned (Hard),0,0.983,0,0,0,0,0,0,0,0,0,0.006,0,0,0,0,0.011,0,0,0,0,0,0,0,0,4,199.947953,186.158439,5
149,Strain Harderned (Hard),0,0.983,0,0,0,0,0,0,0,0,0,0.006,0,0,0,0.011,0,0,0,0,0,0,0,0,0,,250,230,5
150,Strain Harderned (Hard),0,0.978478478,0,0,0,0,0,0.000500501,0.000500501,0,0,0.003503504,0,0,0.001501502,0.012012012,0,0,0,0.002502503,0,0,0,0.001001001,0,6.05,200,180,5
151,Strain Harderned (Hard),0,0.977988994,0,0,0,0,0,0.0010005,0.00150075,0,0,0.003501751,0,0,0.005002501,0.005502751,0,0,0,0.003001501,0,0.00050025,0,0.002001001,0,2.05,225,195,5
152,Strain Harderned (Hard),0,0.9745,0,0,0,0,0,0.001,0.002,0,0,0.007,0,0,0.008,0.002,0,0,0,0.003,0,0,0,0.0025,0,4,200,,5
153,Strain Harderned (Hard),0,0.974,0,0,0,0,0,0.002,0,0,0,0,0,0,0.013,0.011,0,0,0,0,0,0,0,0,0,7,282.685037,262.000766,5
154,Strain Harderned (Hard),0,0.97225,0,0,0,0,0,0,0.00125,0,0,0.007,0,0,0,0.0125,0,0,0,0.006,0,0,0,0.001,0,4,200,,5
155,Strain Harderned (Hard),0,0.968968969,0,0,0,0,0,0.000750751,0.000750751,0,0,0.002502503,0,0,0.020520521,0.003003003,0,0,0,0.002002002,0,0.000750751,0,0.000750751,0,7,280,240,5
156,Strain Harderned (Hard),0,0.9665,0,0,0,0,0,0.002,0.003,0,0,0.007,0,0,0.005,0.0055,0,0,0,0.006,0,0.001,0,0.004,0,3,215,,5
157,Strain Harderned (Hard),0,0.964,0,0,0,0,0,0.001,0.003,0,0,0.007,0,0,0.004,0.0125,0,0,0,0.006,0,0,0,0.0025,0,4,240,,5
158,Strain Harderned (Hard),0,0.958719039,0,0,0,0,0,0.001501126,0.000500375,0,0,0.002001501,0,0,0.031023267,0.002501876,0,0,0,0.002001501,0,0.000750563,0,0.001000751,0,6,302.5,238,5
159,Strain Harderned (Hard),0,0.9476,0,0,0,0,0,0.0012,0,0,0,0,0,0,0.05,0.0012,0,0,0,0,0,0,0,0,0,,435,405,5
160,Strain Harderned (Hard),0,0.946,0,0,0,0,0,0.001,0,0,0,0,0,0,0.052,0.001,0,0,0,0,0,0,0,0,0,10,434.369691,406.790663,5
161,Strain Harderned (Hard),0,0.945709282,0,0,0,0,0,0.000500375,0.000750563,0,0,0.001751313,0,0,0.045033775,0.003502627,0,0,0,0.001000751,0,0.000500375,0,0.001250938,0,7.5,352.5,264.5,5
162,Strain Harderned (Hard),0,0.9075,0,0,0,0,0,0,0.01,0,0,0,0,0,0,0,0.005,0,0,0.015,0.0625,0,0,0,0,4,220.632224,206.84271,5
163,Strain Harderned (Hard),0,0.998749062,0,0,0,0,0,0,0.000250188,0,0,0,0,0,0,0.000250188,0,0,0,0,0,0.000250188,0,0.000500375,0,3,190.5,180,5
164,Strain Harderned (Hard),0,0.995848547,0,0,0,0,0,0,0.000250088,0,0,0.0020007,0,0,0,0.000250088,0,0,0,0.001250438,0,0.000150053,0.000250088,0,0,3,175,165,5
165,Strain Harderned (Hard),0,0.995,0,0,0,0,0,0,0.0005,0,0,0.0002,0,0,0.0003,0.0003,0,0,0,0.0002,0,0.0002,0.003,0.0003,0,2.5,165.474168,144.789897,5
166,Strain Harderned (Hard),0,0.992,0,0,0,0,0,0,0.0002,0,0,0.0002,0,0,0,0.0002,0,0,0,0.007,0,0.0002,0,0.0002,0,3,206.84271,165.474168,5
167,Strain Harderned (Hard),0,0.988,0,0,0,0,0,0,0,0,0,0,0,0,0,0.012,0,0,0,0,0,0,0,0,0,3.5,248.211252,220.632224,5
168,Strain Harderned (Hard),0,0.9725,0,0,0,0,0,0.0025,0,0,0,0,0,0,0.025,0,0,0,0,0,0,0,0,0,0,4,330.948336,324.053579,5
169,Strain Harderned (Hard),0,0.969484742,0,0,0,0,0,0,0.001250625,0,0,0.003501751,0,0,0.010505253,0.012506253,0,0,0,0.00150075,0,0,0,0.001250625,0,4,320,256,5
170,Strain Harderned (Hard),0,0.967725794,0,0,0,0,0,0.002501876,0.000500375,0,0,0.002001501,0,0,0.025018764,0.000500375,0,0,0,0.001250938,0,0,0,0.000500375,0,5.005,310.5,246,5
171,Strain Harderned (Hard),0,0.958719039,0,0,0,0,0,0.001501126,0.000500375,0,0,0.002001501,0,0,0.031023267,0.002501876,0,0,0,0.002001501,0,0.000750563,0,0.001000751,0,5.005,340,276.5,5
172,Strain Harderned (Hard),0,0.955,0,0,0,0,0,0,0,0,0,0,0,0,0.045,0,0,0,0,0,0,0,0,0,0,4,393.001149,372.316878,5
173,Strain Harderned (Hard),0,0.9535,0,0,0,0,0,0,0,0,0,0.003,0,0,0.04,0.0035,0,0,0,0,0,0,0,0,0,,420,395,5
174,Strain Harderned (Hard),0,0.945709282,0,0,0,0,0,0.000500375,0.000750563,0,0,0.001751313,0,0,0.045033775,0.003502627,0,0,0,0.001000751,0,0.000500375,0,0.001250938,0,4,421,393,5
175,Strain Harderned (Hard),0,0.946,0,0,0,0,0,0.001,0,0,0,0,0,0,0.052,0.001,0,0,0,0,0,0,0,0,0,3.5,448.159205,434.369691,5
176,Strain Harderned (Hard),0,0.9991,0,0,0,0,0,0,0,0,0,0,0,0,0,0,0,0,0,0.0009,0,0,0,0,0,15,160,95,5
177,Strain Harderned (Hard),0,0.9385,0,0,0,0,0,0.001,0,0,0,0,0,0,0.0525,0.008,0,0,0,0,0,0,0,0,0,12,372.316878,282.685037,5
178,Strain Harderned (Hard),0,0.92825,0,0,0,0,0,0.00125,0.001,0,0,0.004,0,0,0.051,0.0075,0,0,0,0.0025,0,0.002,0,0.0025,0,12,370,,5
179,Strain Harderned (Hard),0,0.9973,0,0,0,0,0,0,0,0,0,0,0,0,0.0012,0.0015,0,0,0,0,0,0,0,0,0,9,158.579411,144.789897,5
180,Strain Harderned (Hard),0,0.996,0,0,0,0,0,0,0,0,0,0,0,0,0.004,0,0,0,0,0,0,0,0,0,0,14,131.000383,110.316112,5
181,Strain Harderned (Hard),0,0.9925,0,0,0,0,0,0,0,0,0,0,0,0,0.0075,0,0,0,0,0,0,0,0,0,0,18,137.89514,110.316112,5
182,Strain Harderned (Hard),0,0.992,0,0,0,0,0,0,0,0,0,0,0,0,0.008,0,0,0,0,0,0,0,0,0,0,12,158.579411,137.89514,5
183,Strain Harderned (Hard),0,0.992,0,0,0,0,0,0,0,0,0,0,0,0,0.008,0,0,0,0,0,0,0,0,0,0,12,160,140,5
184,Strain Harderned (Hard),0,0.991,0,0,0,0,0,0,0.001,0,0,0,0,0,0.006,0.002,0,0,0,0,0,0,0,0,0,12,158.579411,137.89514,5
185,Strain Harderned (Hard),0,0.989,0,0,0,0,0,0,0,0,0,0,0,0,0.005,0.006,0,0,0,0,0,0,0,0,0,8,180,160,5
186,Strain Harderned (Hard),0,0.987,0,0,0,0,0,0,0,0,0,0,0,0,0.01,0.003,0,0,0,0,0,0,0,0,0,10,186.158439,158.579411,5
187,Strain Harderned (Hard),0,0.987,0,0,0,0,0,0,0,0,0,0,0,0,0.01,0.003,0,0,0,0,0,0,0,0,0,12,180,160,5
188,Strain Harderned (Hard),0,0.986,0,0,0,0,0,0,0,0,0,0,0,0,0.005,0.009,0,0,0,0,0,0,0,0,0,8,179.263682,165.474168,5
189,Strain Harderned (Hard),0,0.986,0,0,0,0,0,0,0.001,0,0,0,0,0,0.01,0.003,0,0,0,0,0,0,0,0,0,12,179.263682,158.579411,5
190,Strain Harderned (Hard),0,0.975,0,0,0,0,0,0,0,0,0,0,0,0,0.025,0,0,0,0,0,0,0,0,0,0,11,235,170,5
191,Strain Harderned (Hard),0,0.973,0,0,0,0,0,0,0.001,0,0,0,0,0,0.025,0.001,0,0,0,0,0,0,0,0,0,11,234.421738,172.368925,5
192,Strain Harderned (Hard),0,0.964,0,0,0,0,0,0,0.0005,0,0,0,0,0,0.035,0.0005,0,0,0,0,0,0,0,0,0,12,275.79028,199.947953,5
193,Strain Harderned (Hard),0,0.947,0,0,0,0,0,0.0012,0,0,0,0,0,0,0.051,0.0008,0,0,0,0,0,0,0,0,0,,310,165,5
194,Strain Harderned (Hard),0,0.79,0,0,0,0,0,0,0.01,0,0,0,0,0,0,0,0,0,0,0,0.2,0,0,0,0,13,165.474168,144.789897,5
195,Strain Harderned (Hard),0,0.991,0,0,0,0,0,0,0.001,0,0,0,0,0,0.006,0.002,0,0,0,0,0,0,0,0,0,10,186.158439,158.579411,5
196,Strain Harderned (Hard),0,0.987,0,0,0,0,0,0,0,0,0,0,0,0,0.01,0.003,0,0,0,0,0,0,0,0,0,12,199.947953,165.474168,5
197,Strain Harderned (Hard),0,0.986,0,0,0,0,0,0,0.001,0,0,0,0,0,0.01,0.003,0,0,0,0,0,0,0,0,0,10,199.947953,165.474168,5
198,Strain Harderned (Hard),0,0.974,0,0,0,0,0,0.002,0,0,0,0,0,0,0.013,0.011,0,0,0,0,0,0,0,0,0,6,282.685037,255.106009,5
199,Strain Harderned (Hard),0,0.996,0,0,0,0,0,0,0,0,0,0,0,0,0.004,0,0,0,0,0,0,0,0,0,0,8,158.579411,131.000383,5
200,Strain Harderned (Hard),0,0.992,0,0,0,0,0,0,0,0,0,0,0,0,0.008,0,0,0,0,0,0,0,0,0,0,7,195,165,5
201,Strain Harderned (Hard),0,0.992,0,0,0,0,0,0,0,0,0,0,0,0,0.008,0,0,0,0,0,0,0,0,0,0,7,193.053196,165.474168,5
202,Strain Harderned (Hard),0,0.987,0,0,0,0,0,0,0,0,0,0,0,0,0.01,0.003,0,0,0,0,0,0,0,0,0,6,205,185,5
203,Strain Harderned (Hard),0,0.986,0,0,0,0,0,0,0.001,0,0,0,0,0,0.01,0.003,0,0,0,0,0,0,0,0,0,6,206.84271,186.158439,5
204,Strain Harderned (Hard),0,0.975,0,0,0,0,0,0,0,0,0,0,0,0,0.025,0,0,0,0,0,0,0,0,0,0,5,285,240,5
205,Strain Harderned (Hard),0,0.973,0,0,0,0,0,0,0.001,0,0,0,0,0,0.025,0.001,0,0,0,0,0,0,0,0,0,5,282.685037,241.316495,5
206,Strain Harderned (Hard),0,0.964,0,0,0,0,0,0,0.0005,0,0,0,0,0,0.035,0.0005,0,0,0,0,0,0,0,0,0,8,317.158822,262.000766,5
207,Strain Harderned (Hard),0,0.9635,0,0,0,0,0,0.001,0,0,0,0,0,0,0.0275,0.008,0,0,0,0,0,0,0,0,0,14,262.000766,179.263682,5
208,Strain Harderned (Hard),0,0.9385,0,0,0,0,0,0.001,0,0,0,0,0,0,0.0525,0.008,0,0,0,0,0,0,0,0,0,18,324.053579,227.526981,5
209,Strain Harderned (Hard),0,0.992,0,0,0,0,0,0,0,0,0,0,0,0,0.008,0,0,0,0,0,0,0,0,0,0,11,140,115,5
210,Strain Harderned (Hard),0,0.986,0,0,0,0,0,0,0,0,0,0,0,0,0.014,0,0,0,0,0,0,0,0,0,0,9,170,145,5
211,Strain Harderned (Hard),0,0.978,0,0,0,0,0,0,0,0,0,0,0,0,0.01,0.012,0,0,0,0,0,0,0,0,0,10,215,170,5
212,Strain Harderned (Hard),0,0.9725,0,0,0,0,0,0.0025,0,0,0,0,0,0,0.025,0,0,0,0,0,0,0,0,0,0,12,230,195,5
213,Strain Harderned (Hard),0,0.9725,0,0,0,0,0,0.0025,0,0,0,0,0,0,0.025,0,0,0,0,0,0,0,0,0,0,12,230,195,5
214,Strain Harderned (Hard),0,0.971,0,0,0,0,0,0.0012,0,0,0,0,0,0,0.027,0.0008,0,0,0,0,0,0,0,0,0,10,275,205,5
215,Strain Harderned (Hard),0,0.967725794,0,0,0,0,0,0.002501876,0.000500375,0,0,0.002001501,0,0,0.025018764,0.000500375,0,0,0,0.001250938,0,0,0,0.000500375,0,8,225.5,162,5
216,Strain Harderned (Hard),0,0.9625,0,0,0,0,0,0.0025,0,0,0,0,0,0,0.035,0,0,0,0,0,0,0,0,0,0,15,270,205,5
217,Strain Harderned (Hard),0,0.9625,0,0,0,0,0,0.0025,0,0,0,0,0,0,0.035,0,0,0,0,0,0,0,0,0,0,15,270,205,5
218,Strain Harderned (Hard),0,0.958197747,0,0,0,0,0,0.001251564,0.000500626,0,0,0.002002503,0,0,0.027033792,0.007509387,0,0,0,0.001251564,0,0.001001252,0,0.001251564,0,8.5,261,175.5,5
219,Strain Harderned (Hard),0,0.9545,0,0,0,0,0,0.001,0,0,0,0,0,0,0.04,0.0045,0,0,0,0,0,0,0,0,0,12,289.579794,206.84271,5
220,Strain Harderned (Hard),0,0.954,0,0,0,0,0,0.0015,0,0,0,0,0,0,0.04,0.0045,0,0,0,0,0,0,0,0,0,15.9,312.7,215.4,5
221,Strain Harderned (Hard),0,0.954,0,0,0,0,0,0.0015,0,0,0,0,0,0,0.04,0.0045,0,0,0,0,0,0,0,0,0,15.9,312.7,215.4,5
222,Strain Harderned (Hard),0,0.954,0,0,0,0,0,0.0015,0,0,0,0,0,0,0.04,0.0045,0,0,0,0,0,0,0,0,0,12,290,205,5
223,Strain Harderned (Hard),0,0.946946947,0,0,0,0,0,0.001501502,0.000500501,0,0,0.002502503,0,0,0.04004004,0.004504505,0,0,0,0.002002002,0,0.000750751,0,0.001251251,0,9,290.5,193,5
224,Strain Harderned (Hard),0,0.9475,0,0,0,0,0,0.0015,0,0,0,0,0,0,0.044,0.007,0,0,0,0,0,0,0,0,0,,315,230,5
225,Strain Harderned (Hard),0,0.947,0,0,0,0,0,0.0012,0,0,0,0,0,0,0.051,0.0008,0,0,0,0,0,0,0,0,0,,350,255,5
226,Strain Harderned (Hard),0,0.9465,0,0,0,0,0,0.001,0,0,0,0,0,0,0.0445,0.008,0,0,0,0,0,0,0,0,0,16,317.158822,227.526981,5
227,Strain Harderned (Hard),0,0.940470235,0,0,0,0,0,0.00150075,0.00050025,0,0,0.002001001,0,0,0.044522261,0.007003502,0,0,0,0.002001001,0,0.000750375,0,0.001250625,0,12.95,300,207,5
228,Strain Harderned (Hard),0,0.9385,0,0,0,0,0,0.001,0,0,0,0,0,0,0.0525,0.008,0,0,0,0,0,0,0,0,0,16,351.632607,255.106009,5
229,Strain Harderned (Hard),0,0.934233558,0,0,0,0,0,0.001250313,0.000500125,0,0,0.0020005,0,0,0.051012753,0.007501875,0,0,0,0.001250313,0,0.00100025,0,0.001250313,0,12.95,300,210.5,5
230,Strain Harderned (Hard),0,0.9465,0,0,0,0,0,0.001,0,0,0,0,0,0,0.0445,0.008,0,0,0,0,0,0,0,0,0,10,324.053579,248.211252,5
231,Strain Harderned (Hard),0,0.940470235,0,0,0,0,0,0.00150075,0.00050025,0,0,0.002001001,0,0,0.044522261,0.007003502,0,0,0,0.002001001,0,0.000750375,0,0.001250625,0,9,326.5,246.5,5
232,Strain Harderned (Hard),0,0.9385,0,0,0,0,0,0.001,0,0,0,0,0,0,0.0525,0.008,0,0,0,0,0,0,0,0,0,10,351.632607,262.000766,5
233,Strain Harderned (Hard),0,0.992,0,0,0,0,0,0,0,0,0,0,0,0,0.008,0,0,0,0,0,0,0,0,0,0,8,158.579411,137.89514,5
234,Strain Harderned (Hard),0,0.992,0,0,0,0,0,0,0,0,0,0,0,0,0.008,0,0,0,0,0,0,0,0,0,0,8,160,140,5
235,Strain Harderned (Hard),0,0.986,0,0,0,0,0,0,0,0,0,0,0,0,0.014,0,0,0,0,0,0,0,0,0,0,8,190,165,5
236,Strain Harderned (Hard),0,0.986,0,0,0,0,0,0,0,0,0,0,0,0,0.014,0,0,0,0,0,0,0,0,0,0,8,193.053196,165.474168,5
237,Strain Harderned (Hard),0,0.978,0,0,0,0,0,0,0,0,0,0,0,0,0.01,0.012,0,0,0,0,0,0,0,0,0,9,241.316495,199.947953,5
238,Strain Harderned (Hard),0,0.978,0,0,0,0,0,0,0,0,0,0,0,0,0.01,0.012,0,0,0,0,0,0,0,0,0,9,240,200,5
239,Strain Harderned (Hard),0,0.9725,0,0,0,0,0,0.0025,0,0,0,0,0,0,0.025,0,0,0,0,0,0,0,0,0,0,10,262.000766,213.737467,5
240,Strain Harderned (Hard),0,0.9725,0,0,0,0,0,0.0025,0,0,0,0,0,0,0.025,0,0,0,0,0,0,0,0,0,0,10,260,215,5
241,Strain Harderned (Hard),0,0.9725,0,0,0,0,0,0.0025,0,0,0,0,0,0,0.025,0,0,0,0,0,0,0,0,0,0,10,260,215,5
242,Strain Harderned (Hard),0,0.971,0,0,0,0,0,0.0012,0,0,0,0,0,0,0.027,0.0008,0,0,0,0,0,0,0,0,0,10,305,240,5
243,Strain Harderned (Hard),0,0.969484742,0,0,0,0,0,0,0.001250625,0,0,0.003501751,0,0,0.010505253,0.012506253,0,0,0,0.00150075,0,0,0,0.001250625,0,8.8,216,186,5
244,Strain Harderned (Hard),0,0.967725794,0,0,0,0,0,0.002501876,0.000500375,0,0,0.002001501,0,0,0.025018764,0.000500375,0,0,0,0.001250938,0,0,0,0.000500375,0,6.5,246.5,181,5
245,Strain Harderned (Hard),0,0.9635,0,0,0,0,0,0.001,0,0,0,0,0,0,0.0275,0.008,0,0,0,0,0,0,0,0,0,10,303.369308,241.316495,5
246,Strain Harderned (Hard),0,0.9625,0,0,0,0,0,0.0025,0,0,0,0,0,0,0.035,0,0,0,0,0,0,0,0,0,0,13,289.579794,227.526981,5
247,Strain Harderned (Hard),0,0.9625,0,0,0,0,0,0.0025,0,0,0,0,0,0,0.035,0,0,0,0,0,0,0,0,0,0,13,290,230,5
248,Strain Harderned (Hard),0,0.9625,0,0,0,0,0,0.0025,0,0,0,0,0,0,0.035,0,0,0,0,0,0,0,0,0,0,13,290,230,5
249,Strain Harderned (Hard),0,0.958197747,0,0,0,0,0,0.001251564,0.000500626,0,0,0.002002503,0,0,0.027033792,0.007509387,0,0,0,0.001251564,0,0.001001252,0,0.001251564,0,7,283,203,5
250,Strain Harderned (Hard),0,0.9545,0,0,0,0,0,0.001,0,0,0,0,0,0,0.04,0.0045,0,0,0,0,0,0,0,0,0,10,324.053579,255.106009,5
251,Strain Harderned (Hard),0,0.954,0,0,0,0,0,0.0015,0,0,0,0,0,0,0.04,0.0045,0,0,0,0,0,0,0,0,0,10,325,255,5
252,Strain Harderned (Hard),0,0.95225,0,0,0,0,0,0.00125,0.001,0,0,0.004,0,0,0.027,0.0075,0,0,0,0.0025,0,0.002,0,0.0025,0,10,305,,5
253,Strain Harderned (Hard),0,0.946946947,0,0,0,0,0,0.001501502,0.000500501,0,0,0.002502503,0,0,0.04004004,0.004504505,0,0,0,0.002002002,0,0.000750751,0,0.001251251,0,7,319,240,5
254,Strain Harderned (Hard),0,0.945709282,0,0,0,0,0,0.000500375,0.000750563,0,0,0.001751313,0,0,0.045033775,0.003502627,0,0,0,0.001000751,0,0.000500375,0,0.001250938,0,10.025,338,283,5
255,Strain Harderned (Hard),0,0.94,0,0,0,0,0,0.0015,0.001,0,0,0.005,0,0,0.04,0.0045,0,0,0,0.004,0,0.0015,0,0.0025,0,10,325,,5
256,Strain Harderned (Hard),0,0.9465,0,0,0,0,0,0.001,0,0,0,0,0,0,0.0445,0.008,0,0,0,0,0,0,0,0,0,8,358.527364,282.685037,5
257,Strain Harderned (Hard),0,0.940470235,0,0,0,0,0,0.00150075,0.00050025,0,0,0.002001001,0,0,0.044522261,0.007003502,0,0,0,0.002001001,0,0.000750375,0,0.001250625,0,7,363,283,5
258,Strain Harderned (Hard),0,0.9385,0,0,0,0,0,0.001,0,0,0,0,0,0,0.0525,0.008,0,0,0,0,0,0,0,0,0,8,386.106392,296.474551,5
259,Strain Harderned (Hard),0,0.934,0,0,0,0,0,0.0015,0.001,0,0,0.004,0,0,0.0445,0.007,0,0,0,0.004,0,0.0015,0,0.0025,0,8,360,,5
260,Strain Harderned (Hard),0,0.992,0,0,0,0,0,0,0,0,0,0,0,0,0.008,0,0,0,0,0,0,0,0,0,0,6,180,165,5
261,Strain Harderned (Hard),0,0.986,0,0,0,0,0,0,0,0,0,0,0,0,0.014,0,0,0,0,0,0,0,0,0,0,7,205,180,5
262,Strain Harderned (Hard),0,0.978,0,0,0,0,0,0,0,0,0,0,0,0,0.01,0.012,0,0,0,0,0,0,0,0,0,5,260,230,5
263,Strain Harderned (Hard),0,0.9725,0,0,0,0,0,0.0025,0,0,0,0,0,0,0.025,0,0,0,0,0,0,0,0,0,0,8,275,240,5
264,Strain Harderned (Hard),0,0.9725,0,0,0,0,0,0.0025,0,0,0,0,0,0,0.025,0,0,0,0,0,0,0,0,0,0,8,275,240,5
265,Strain Harderned (Hard),0,0.969484742,0,0,0,0,0,0,0.001250625,0,0,0.003501751,0,0,0.010505253,0.012506253,0,0,0,0.00150075,0,0,0,0.001250625,0,6.5,230.5,230.5,5
266,Strain Harderned (Hard),0,0.967725794,0,0,0,0,0,0.002501876,0.000500375,0,0,0.002001501,0,0,0.025018764,0.000500375,0,0,0,0.001250938,0,0,0,0.000500375,0,3,268.5,210.5,5
267,Strain Harderned (Hard),0,0.9625,0,0,0,0,0,0.0025,0,0,0,0,0,0,0.035,0,0,0,0,0,0,0,0,0,0,12,310,250,5
268,Strain Harderned (Hard),0,0.9625,0,0,0,0,0,0.0025,0,0,0,0,0,0,0.035,0,0,0,0,0,0,0,0,0,0,12,310,250,5
269,Strain Harderned (Hard),0,0.946946947,0,0,0,0,0,0.001501502,0.000500501,0,0,0.002502503,0,0,0.04004004,0.004504505,0,0,0,0.002002002,0,0.000750751,0,0.001251251,0,4.5,341,268.5,5
270,Strain Harderned (Hard),0,0.996,0,0,0,0,0,0,0,0,0,0,0,0,0.004,0,0,0,0,0,0,0,0,0,0,8,158.579411,131.000383,5
271,Strain Harderned (Hard),0,0.9925,0,0,0,0,0,0,0,0,0,0,0,0,0.0075,0,0,0,0,0,0,0,0,0,0,12,172.368925,158.579411,5
272,Strain Harderned (Hard),0,0.992,0,0,0,0,0,0,0,0,0,0,0,0,0.008,0,0,0,0,0,0,0,0,0,0,5,200,185,5
273,Strain Harderned (Hard),0,0.992,0,0,0,0,0,0,0,0,0,0,0,0,0.008,0,0,0,0,0,0,0,0,0,0,5,199.947953,186.158439,5
274,Strain Harderned (Hard),0,0.992,0,0,0,0,0,0,0,0,0,0,0,0,0.008,0,0,0,0,0,0,0,0,0,0,7,195,165,5
275,Strain Harderned (Hard),0,0.992,0,0,0,0,0,0,0,0,0,0,0,0,0.008,0,0,0,0,0,0,0,0,0,0,7,193.053196,165.474168,5
276,Strain Harderned (Hard),0,0.991,0,0,0,0,0,0,0.001,0,0,0,0,0,0.006,0.002,0,0,0,0,0,0,0,0,0,7,193.053196,165.474168,5
277,Strain Harderned (Hard),0,0.987,0,0,0,0,0,0,0,0,0,0,0,0,0.01,0.003,0,0,0,0,0,0,0,0,0,6,205,185,5
278,Strain Harderned (Hard),0,0.987,0,0,0,0,0,0,0,0,0,0,0,0,0.01,0.003,0,0,0,0,0,0,0,0,0,6,220.632224,206.84271,5
279,Strain Harderned (Hard),0,0.986,0,0,0,0,0,0,0.001,0,0,0,0,0,0.01,0.003,0,0,0,0,0,0,0,0,0,6,206.84271,186.158439,5
280,Strain Harderned (Hard),0,0.986,0,0,0,0,0,0,0,0,0,0,0,0,0.014,0,0,0,0,0,0,0,0,0,0,6,220.632224,199.947953,5
281,Strain Harderned (Hard),0,0.986,0,0,0,0,0,0,0,0,0,0,0,0,0.014,0,0,0,0,0,0,0,0,0,0,6,220,200,5
282,Strain Harderned (Hard),0,0.978,0,0,0,0,0,0,0,0,0,0,0,0,0.01,0.012,0,0,0,0,0,0,0,0,0,5,282.685037,248.211252,5
283,Strain Harderned (Hard),0,0.978,0,0,0,0,0,0,0,0,0,0,0,0,0.01,0.012,0,0,0,0,0,0,0,0,0,5,285,250,5
284,Strain Harderned (Hard),0,0.975,0,0,0,0,0,0,0,0,0,0,0,0,0.025,0,0,0,0,0,0,0,0,0,0,5,285,240,5
285,Strain Harderned (Hard),0,0.9745,0,0,0,0,0,0.001,0.002,0,0,0.007,0,0,0.008,0.002,0,0,0,0.003,0,0,0,0.0025,0,5,200,,5
286,Strain Harderned (Hard),0,0.973,0,0,0,0,0,0,0.001,0,0,0,0,0,0.025,0.001,0,0,0,0,0,0,0,0,0,5,282.685037,241.316495,5
287,Strain Harderned (Hard),0,0.9725,0,0,0,0,0,0.0025,0,0,0,0,0,0,0.025,0,0,0,0,0,0,0,0,0,0,7,290,255,5
288,Strain Harderned (Hard),0,0.9725,0,0,0,0,0,0.0025,0,0,0,0,0,0,0.025,0,0,0,0,0,0,0,0,0,0,7,290,255,5
289,Strain Harderned (Hard),0,0.9725,0,0,0,0,0,0.0025,0,0,0,0,0,0,0.025,0,0,0,0,0,0,0,0,0,0,7,289.579794,255.106009,5
290,Strain Harderned (Hard),0,0.969484742,0,0,0,0,0,0,0.001250625,0,0,0.003501751,0,0,0.010505253,0.012506253,0,0,0,0.00150075,0,0,0,0.001250625,0,4.8,261,250.5,5
291,Strain Harderned (Hard),0,0.968,0,0,0,0,0,0.001,0.002,0,0,0.007,0,0,0.0145,0.001,0,0,0,0.004,0,0,0,0.0025,0,6,220,,5
292,Strain Harderned (Hard),0,0.967725794,0,0,0,0,0,0.002501876,0.000500375,0,0,0.002001501,0,0,0.025018764,0.000500375,0,0,0,0.001250938,0,0,0,0.000500375,0,3,283,232.5,5
293,Strain Harderned (Hard),0,0.964,0,0,0,0,0,0,0.0005,0,0,0,0,0,0.035,0.0005,0,0,0,0,0,0,0,0,0,7,317.158822,268.895523,5
294,Strain Harderned (Hard),0,0.963,0,0,0,0,0,0.0025,0.001,0,0,0.004,0,0,0.025,0.001,0,0,0,0.0025,0,0,0,0.001,0,7,270,,5
295,Strain Harderned (Hard),0,0.9625,0,0,0,0,0,0.0025,0,0,0,0,0,0,0.035,0,0,0,0,0,0,0,0,0,0,10,330.948336,268.895523,5
296,Strain Harderned (Hard),0,0.9625,0,0,0,0,0,0.0025,0,0,0,0,0,0,0.035,0,0,0,0,0,0,0,0,0,0,10,330,270,5
297,Strain Harderned (Hard),0,0.9625,0,0,0,0,0,0.0025,0,0,0,0,0,0,0.035,0,0,0,0,0,0,0,0,0,0,10,330,270,5
298,Strain Harderned (Hard),0,0.962,0,0,0,0,0,0,0.0025,0,0,0.007,0,0,0.0105,0.0125,0,0,0,0.003,0,0,0,0.0025,0,5,280,,5
299,Strain Harderned (Hard),0,0.9476,0,0,0,0,0,0.0012,0,0,0,0,0,0,0.05,0.0012,0,0,0,0,0,0,0,0,0,,415,345,5
300,Strain Harderned (Hard),0,0.946946947,0,0,0,0,0,0.001501502,0.000500501,0,0,0.002502503,0,0,0.04004004,0.004504505,0,0,0,0.002002002,0,0.000750751,0,0.001251251,0,3.245,363,298,5
301,Strain Harderned (Hard),0,0.946,0,0,0,0,0,0.001,0,0,0,0,0,0,0.052,0.001,0,0,0,0,0,0,0,0,0,15,413.68542,344.73785,5
302,Solutionised  + Artificially peak aged,0,0.995,0,0,0,0,0,0,0,0,0,0,0,0,0,0,0,0,0.005,0,0,0,0,0,0,,,165,2
303,Solutionised  + Artificially peak aged,0,0.999,0,0,0,0,0,0,0,0,0,0,0,0,0,0,0,0,0.001,0,0,0,0,0,0,,166,132,2
304,Solutionised  + Artificially peak aged,0,0.995,0,0,0,0,0,0,0,0,0,0,0,0,0,0,0,0,0.005,0,0,0,0,0,0,,319,298,2
305,Solutionised  + Artificially peak aged,0,0.975,0,0,0,0,0,0,0,0,0,0,0,0,0.02,0,0,0,0.005,0,0,0,0,0,0,,401,376,2
306,No Processing,0,0.964534,0,0,0,0,0,1.40E-05,2.00E-05,0,0,0.0016,0,0,0.0297,3.20E-05,0,0,0.0016,0.0008,0,0.00024,0,6.00E-05,0.0014,10.5,265,172,1
307,No Processing,0,0.963397,0,0,0,0,0,1.30E-05,2.00E-05,0,0,0.0015,0,0,0.0295,3.00E-05,0,0,0.0029,0.0009,0,0.00024,0,0.0001,0.0014,9.1,322,242,1
308,No Processing,0,0.95991,0,0,0,0,0,1.00E-05,2.00E-05,0,0,0.0016,0,0,0.0296,3.00E-05,0,0,0.0062,0.001,0,0.00021,0,2.00E-05,0.0014,9.1,325,240,1
309,No Processing,0,0.95785,0,0,0,0,0,1.00E-05,3.00E-05,0,0,0.0016,0,0,0.0287,4.00E-05,0,0,0.0091,0.00092,0,0.00028,0,7.00E-05,0.0014,10.4,320,220,1
310,No Processing,0,0.9999,0,0,0,0,0,0,0,0,0,0.0001,0,0,0,0,0,0,0,0,0,0,0,0,0,50,44.8159205,10.3421355,1
311,No Processing,0,0.999714,0,0,0,0,0,0,6.00E-05,0,0,6.00E-05,0,0,6.00E-05,2.00E-05,0,0,0,6.00E-05,0,2.00E-05,0,6.00E-06,0,50,45,,1
312,No Processing,0,0.9988,0,0,0,0,0,0,0.0012,0,0,0,0,0,0,0,0,0,0,0,0,0,0,0,0,35,90,35,1
313,No Processing,0,0.998749062,0,0,0,0,0,0,0.000250188,0,0,0,0,0,0,0.000250188,0,0,0,0,0,0.000250188,0,0.000500375,0,35,90.5,40,1
314,No Processing,0,0.998,0,0,0,0,0,0,0.0005,0,0,0.0001,0,0,0,0,0,0,0,0.001,0,0.0004,0,0,0,45,62.052813,20.684271,1
315,No Processing,0,0.99769954,0,0,0,0,0,0,0.00015003,0,0,0.00075015,0.00015003,0,0,0.00010002,0,0,0,0.00075015,0,0.00015003,0.00025005,0,0,32,75,50.5,1
316,No Processing,0,0.9973,0,0,0,0,0,0,0,0,0,0,0,0,0.0012,0.0015,0,0,0,0,0,0,0,0,0,35,89.631841,34.473785,1
317,No Processing,0,0.996,0,0,0,0,0,0,0,0,0,0,0,0,0.004,0,0,0,0,0,0,0,0,0,0,27,89.631841,34.473785,1
318,No Processing,0,0.996,0,0,0,0,0,0,0,0,0,0.003,0,0,0,0,0,0,0,0.001,0,0,0,0,0,43,68.94757,27.579028,1
319,No Processing,0,0.995848547,0,0,0,0,0,0,0.000250088,0,0,0.0020007,0,0,0,0.000250088,0,0,0,0.001250438,0,0.000150053,0.000250088,0,0,38.05,80,35,1
320,No Processing,0,0.995,0,0,0,0,0,0,0.0005,0,0,0.0002,0,0,0.0003,0.0003,0,0,0,0.0002,0,0.0002,0.003,0.0003,0,2.4,75.842327,27.579028,1
321,No Processing,0,0.995,0,0,0,0,0,0,0.0005,0,0,0.0002,0,0,0.0003,0.0003,0,0,0,0.0002,0,0.0002,0.003,0.0003,0,40,75.842327,34.473785,1
322,No Processing,0,0.9925,0,0,0,0,0,0,0,0,0,0,0,0,0.0075,0,0,0,0,0,0,0,0,0,0,32,89.631841,27.579028,1
