Repository: zuoshanzhang802-tech/Data-Driven-Multi-Objective-Synergistic-to-Targeted-Enhancement-Framework-for-High-Performance-Alumi

# 在这里我们提供了所有的数据集和代码，以及库和库的版本信息

File: Dataset.csv (part 3 of 4)
# You can find the dataset in the paper titled "NSGAN: A Non-dominated Sorting Optimization-based Generative Adversarial Design Framework for Alloy Discovery." And for your convenience in reviewing, we have pasted the entire contents of the dataset below.
 \,Processing,Ag,Al,B,Be,Bi,Cd,Co,Cr,Cu,Er,Eu,Fe,Ga,Li,Mg,Mn,Ni,Pb,Sc,Si,Sn,Ti,V,Zn,Zr,Elongation (%),Tensile Strength (MPa),Yield Strength (MPa),class
615,Solutionised + Naturally aged,0,0.973021673,0,0,0,0,0,0.00195205,0.002752891,0,0,0.003503679,0,0,0.010010511,0.000750788,0,0,0,0.006006307,0,0.000750788,0,0.001251314,0,20.35,209,119,6
616,Artificial aged,0,0.989,0,0,0,0,0,0,0,0,0,0,0,0,0.007,0,0,0,0,0.004,0,0,0,0,0,12,186.158439,144.789897,7
617,Artificial aged,0,0.989,0,0,0,0,0,0,0,0,0,0,0,0,0.007,0,0,0,0,0.004,0,0,0,0,0,12,186.158439,144.789897,7
618,Artificial aged,0,0.989,0,0,0,0,0,0,0,0,0,0,0,0,0.007,0,0,0,0,0.004,0,0,0,0,0,12,185,145,7
619,Artificial aged,0,0.989,0,0,0,0,0,0,0,0,0,0,0,0,0.007,0,0,0,0,0.004,0,0,0,0,0,12,185,145,7
620,Artificial aged,0,0.984992496,0,0,0,0,0,0.00050025,0.00050025,0,0,0.001750875,0,0,0.006753377,0.00050025,0,0,0,0.004002001,0,0.00050025,0,0.00050025,0,9.75,162.5,119,7
621,Artificial aged,0,0.983237428,0,0,0,0,0,0.000500375,0.000500375,0,0,0.001751313,0,0,0.005003753,0.000500375,0,0,0,0.007505629,0,0.000500375,0,0.000500375,0,12.2,281.5,260,7
622,Artificial aged,0,0.978734051,0,0,0,0,0,0.001501126,0.001501126,0,0,0.001751313,0,0,0.005504128,0.002501876,0,0,0,0.007005254,0,0.000500375,0,0.001000751,0,9.75,276,216.5,7
623,Artificial aged,0,0.976488244,0,0,0,0,0,0.00050025,0.0010005,0,0,0.002501251,0,0,0.004252126,0.0010005,0,0,0,0.012506253,0,0.000750375,0,0.0010005,0,13.2,221,185,7
624,Artificial aged,0,0.931558935,0,0,0,0,0,0.002251351,0.0010006,0,0,0.002001201,0,0,0.012007204,0.002751651,0,0,0,0.001751051,0,0.00025015,0,0.045027016,0.001400841,14.05,375,315,7
625,Artificial aged,0,0.7995,0,0,0,0,0,0,0.0025,0,0,0.0025,0,0,0.0095,0.003,0,0,0,0.18,0,0.002,0,0.001,0,1,139,125,7
626,Artificial aged,0,0.795,0,0,0,0,0,0,0.0025,0,0,0.006,0,0,0.0105,0.003,0,0,0,0.18,0,0.002,0,0.001,0,1,167,153,7
627,Artificial aged,0,0.789,0,0,0,0,0,0,0.0025,0,0,0.012,0,0,0.0105,0.003,0,0,0,0.18,0,0.002,0,0.001,0,1,264,229,7
628,Artificial aged,0,0.758,0,0,0,0,0,0,0.0025,0,0,0.0025,0,0,0.011,0.003,0,0,0,0.22,0,0.002,0,0.001,0,0.5,139,139,7
629,Artificial aged,0,0.7545,0,0,0,0,0,0,0.0025,0,0,0.006,0,0,0.011,0.003,0,0,0,0.22,0,0.002,0,0.001,0,0.5,160,160,7
630,Artificial aged,0,0.7495,0,0,0,0,0,0,0.0025,0,0,0.011,0,0,0.011,0.003,0,0,0,0.22,0,0.002,0,0.001,0,0.5,236,236,7
631,Artificial aged,0,0.98075,0,0,0,0,0,0.001,0.001,0,0,0.0035,0,0,0.00675,0.001,0,0,0,0.004,0,0.001,0,0.001,0,12,220,,7
632,Artificial aged,0,0.92495,0,0,0,0,0,0.0013,0.001,0,0,0.004,0,0,0.014,0.0045,0,0,0,0.0035,0,0.00035,0,0.045,0.0014,15,395,,7
633,Solutionised  + Artificially peak aged,0,0.99,0,0,0,0,0,0,0,0,0,0,0,0,0.005,0,0,0,0,0.005,0,0,0,0,0,15,220.632224,193.053196,2
634,Solutionised  + Artificially peak aged,0,0.989,0,0,0,0,0,0,0,0,0,0,0,0,0.007,0,0,0,0,0.004,0,0,0,0,0,12,241.316495,213.737467,2
635,Solutionised  + Artificially peak aged,0,0.989,0,0,0,0,0,0,0,0,0,0,0,0,0.007,0,0,0,0,0.004,0,0,0,0,0,12,240,215,2
636,Solutionised  + Artificially peak aged,0,0.989,0,0,0,0,0,0,0,0,0,0,0,0,0.007,0,0,0,0,0.004,0,0,0,0,0,12,240,215,2
637,Solutionised  + Artificially peak aged,0,0.989,0,0,0,0,0,0,0,0,0,0,0,0,0.007,0,0,0,0,0.004,0,0,0,0,0,12,241.316495,234.421738,2
638,Solutionised  + Artificially peak aged,0,0.989,0,0,0,0,0,0,0,0,0,0,0,0,0.006,0,0,0,0,0.005,0,0,0,0,0,15,220,195,2
639,Solutionised  + Artificially peak aged,0,0.9885,0,0,0,0,0,0,0.0025,0,0,0,0,0,0.006,0,0,0,0,0.003,0,0,0,0,0,13,268.895523,227.526981,2
640,Solutionised  + Artificially peak aged,0,0.986993497,0,0,0,0,0,0,0.0010005,0,0,0.000750375,0,0,0.006753377,0.000250125,0,0,0,0.004002001,0,0,0,0.000250125,0,12.2,200.5,173.5,2
641,Solutionised  + Artificially peak aged,0,0.986232791,0,0,0,0,0,0.000250313,0.000500626,0,0,0.002002503,0,0,0.004755945,0.000500626,0,0,0,0.004505632,0,0.000500626,0,0.000750939,0,9.75,206,162.5,2
642,Solutionised  + Artificially peak aged,0,0.98581,0,0,0,0,0,0,0.00026,0,0,0.0018,0,0,0.0055,0.0007,5.00E-05,0,0,0.0055,0,0.00018,0,0.0002,0,12.1,289.9,269.2,2
643,Solutionised  + Artificially peak aged,0,0.98581,0,0,0,0,0,0,0.00026,0,0,0.0018,0,0,0.0055,0.0007,5.00E-05,0,0,0.0055,0,0.00018,0,0.0002,0,13.3,252.3,229.5,2
644,Solutionised  + Artificially peak aged,0,0.98581,0,0,0,0,0,0,0.00026,0,0,0.0018,0,0,0.0055,0.0007,5.00E-05,0,0,0.0055,0,0.00018,0,0.0002,0,13.9,290.4,267.5,2
645,Solutionised  + Artificially peak aged,0,0.98581,0,0,0,0,0,0,0.00026,0,0,0.0018,0,0,0.0055,0.0007,5.00E-05,0,0,0.0055,0,0.00018,0,0.0002,0,14.1,281.6,271.3,2
646,Solutionised  + Artificially peak aged,0,0.98581,0,0,0,0,0,0,0.00026,0,0,0.0018,0,0,0.0055,0.0007,5.00E-05,0,0,0.0055,0,0.00018,0,0.0002,0,16.1,275.6,257,2
647,Solutionised  + Artificially peak aged,0,0.98581,0,0,0,0,0,0,0.00026,0,0,0.0018,0,0,0.0055,0.0007,5.00E-05,0,0,0.0055,0,0.00018,0,0.0002,0,25.1,202.3,128.5,2
648,Solutionised  + Artificially peak aged,0,0.984992496,0,0,0,0,0,0.00050025,0.00050025,0,0,0.001750875,0,0,0.006753377,0.00050025,0,0,0,0.004002001,0,0.00050025,0,0.00050025,0,11,222,184,2
649,Solutionised  + Artificially peak aged,0,0.9845,0,0,0,0,0,0,0.0002,0,0,0.0025,0,0,0.0069,0.0045,0,0,0,0.001,0,0,0,0.0004,0,24.4,303,189,2
650,Solutionised  + Artificially peak aged,0,0.9831,0,0,0,0,0,0.0013,0,0,0,0.0019,0,0,0.0074,0.0003,0,0,0,0.006,0,0,0,0,0,7,250,230,2
651,Solutionised  + Artificially peak aged,0,0.9815,0,0,0,0,0,0.0025,0,0,0,0,0,0,0.006,0,0,0,0,0.01,0,0,0,0,0,17,330.948336,296.474551,2
652,Solutionised  + Artificially peak aged,0,0.9815,0,0,0,0,0,0,0.0025,0,0,0,0,0,0.01,0,0,0,0,0.006,0,0,0,0,0,2,232,,2
653,Solutionised  + Artificially peak aged,0,0.981,0,0,0,0,0,0,0.003,0,0,0,0,0,0.01,0,0,0,0,0.006,0,0,0,0,0,12,310,,2
654,Solutionised  + Artificially peak aged,0,0.98075,0,0,0,0,0,0.001,0.001,0,0,0.0035,0,0,0.00675,0.001,0,0,0,0.004,0,0.001,0,0.001,0,12,240,,2
655,Solutionised  + Artificially peak aged,0,0.9797,0,0,0,0,0,0,0,0,0,0.002,0,0,0.0056,0.0047,0,0,0,0.008,0,0,0,0,0,9,310,280,2
656,Solutionised  + Artificially peak aged,0,0.9795,0,0,0,0,0,0.002,0.0025,0,0,0,0,0,0.01,0,0,0,0,0.006,0,0,0,0,0,12,310.264065,275.79028,2
657,Solutionised  + Artificially peak aged,0,0.9793,0,0,0,0,0,0.002,0.0027,0,0,0,0,0,0.01,0,0,0,0,0.006,0,0,0,0,0,17.5,325.3,298,2
658,Solutionised  + Artificially peak aged,0,0.9793,0,0,0,0,0,0.002,0.0027,0,0,0,0,0,0.01,0,0,0,0,0.006,0,0,0,0,0,17.5,325.3,298,2
659,Solutionised  + Artificially peak aged,0,0.9792,0,0,0,0,0,0.002,0.0028,0,0,0,0,0,0.01,0,0,0,0,0.006,0,0,0,0,0,12,310,275,2
660,Solutionised  + Artificially peak aged,0,0.97877,0,0,0,0,0,0.0005,0.0024,0,0,0.002,0.0001,0,0.0093,0.0001,0,0,0,0.0066,0,0.00013,0.0001,0,0,16.6,365,322,2
661,Solutionised  + Artificially peak aged,0,0.978734051,0,0,0,0,0,0.001501126,0.001501126,0,0,0.001751313,0,0,0.005504128,0.002501876,0,0,0,0.007005254,0,0.000500375,0,0.001000751,0,9.75,292.5,243.5,2
662,Solutionised  + Artificially peak aged,0,0.978,0,0,0,0,0,0,0,0,0,0,0,0,0.006,0.006,0,0,0,0.01,0,0,0,0,0,13,337.843093,296.474551,2
663,Solutionised  + Artificially peak aged,0,0.978,0,0,0,0,0,0,0,0,0,0,0,0,0.006,0.006,0,0,0,0.01,0,0,0,0,0,14,310,285,2
664,Solutionised  + Artificially peak aged,0,0.9775,0,0,0,0,0,0.0025,0,0,0,0,0,0,0.013,0,0,0,0,0.007,0,0,0,0,0,13,255.106009,220.632224,2
665,Solutionised  + Artificially peak aged,0,0.976488244,0,0,0,0,0,0.00050025,0.0010005,0,0,0.002501251,0,0,0.004252126,0.0010005,0,0,0,0.012506253,0,0.000750375,0,0.0010005,0,12.2,265.5,211,2
666,Solutionised  + Artificially peak aged,0,0.9764,0,0,0,0,0,0,0,0,0,0.002,0,0,0.0064,0.0052,0,0,0,0.01,0,0,0,0,0,10,385,370,2
667,Solutionised  + Artificially peak aged,0,0.9763,0,0,0,0,0,0,0.0022,0,0,0.0035,0,0,0.011,0.0012,0,0,0,0.0058,0,0,0,0,0,26,283,235,2
668,Solutionised  + Artificially peak aged,0,0.9763,0,0,0,0,0,0,0.0022,0,0,0.0035,0,0,0.011,0.0012,0,0,0,0.0058,0,0,0,0,0,26,283,235,2
669,Solutionised  + Artificially peak aged,0,0.9754,0,0,0,0,0,0.0016,0.0031,0,0,0.0025,0,0,0.0099,0.0008,0,0,0,0.0066,0,0,0,0.0001,0,,300,,2
670,Solutionised  + Artificially peak aged,0,0.97458,0,0,0,0,0,0,0.00022,0,0,0.0016,0,0,0.0076,0.0056,4.00E-05,0,0,0.01,0,0.00023,0,0.00013,0,13,298.3,282,2
671,Solutionised  + Artificially peak aged,0,0.97458,0,0,0,0,0,0,0.00022,0,0,0.0016,0,0,0.0076,0.0056,4.00E-05,0,0,0.01,0,0.00023,0,0.00013,0,14.8,330.5,309.6,2
672,Solutionised  + Artificially peak aged,0,0.97458,0,0,0,0,0,0,0.00022,0,0,0.0016,0,0,0.0076,0.0056,4.00E-05,0,0,0.01,0,0.00023,0,0.00013,0,15.4,333.7,314.9,2
673,Solutionised  + Artificially peak aged,0,0.97458,0,0,0,0,0,0,0.00022,0,0,0.0016,0,0,0.0076,0.0056,4.00E-05,0,0,0.01,0,0.00023,0,0.00013,0,15.9,338.1,299.9,2
674,Solutionised  + Artificially peak aged,0,0.97458,0,0,0,0,0,0,0.00022,0,0,0.0016,0,0,0.0076,0.0056,4.00E-05,0,0,0.01,0,0.00023,0,0.00013,0,16.8,306,276.7,2
675,Solutionised  + Artificially peak aged,0,0.97458,0,0,0,0,0,0,0.00022,0,0,0.0016,0,0,0.0076,0.0056,4.00E-05,0,0,0.01,0,0.00023,0,0.00013,0,29.2,246.2,165,2
676,Solutionised  + Artificially peak aged,0,0.973021673,0,0,0,0,0,0.00195205,0.002752891,0,0,0.003503679,0,0,0.010010511,0.000750788,0,0,0,0.006006307,0,0.000750788,0,0.001251314,0,12.2,314,260,2
677,Solutionised  + Artificially peak aged,0,0.97298,0,0,0,0,0,0,1.00E-05,0,0,0.001,0,0,0.0121,0.001,0,0,0,0.0129,0,0,0,1.00E-05,0,12.3,302,231,2
678,Solutionised  + Artificially peak aged,0,0.972486243,0,0,0,0,0,0.002501251,0.001750875,0,0,0.005002501,0,0,0.006253127,0.0010005,0,0,0,0.009004502,0,0.000750375,0,0.001250625,0,12.2,328,276,2
679,Solutionised  + Artificially peak aged,0,0.972472472,0,0,0,0,0,0.000500501,0.003753754,0,0,0.002502503,0,0,0.006006006,0.005005005,0,0,0,0.008008008,0,0.000500501,0,0.001251251,0,12.35,343,310.5,2
680,Solutionised  + Artificially peak aged,0,0.97102,0,0,0,0,0,0.00021,0.00321,0,0,0.00456,0,0,0.0091,0.00212,0,0,0,0.008,0,0,0,0.00178,0,24.6,205,85,2
681,Solutionised  + Artificially peak aged,0,0.97062,0,0,0,0,0,0.0035,0.0035,0,0,0.0016,0,0,0.0107,0.0015,7.00E-05,0,0,0.0078,0,0.00029,0,0.00042,0,14.4,348.8,329.35,2
682,Solutionised  + Artificially peak aged,0,0.97062,0,0,0,0,0,0.0035,0.0035,0,0,0.0016,0,0,0.0107,0.0015,7.00E-05,0,0,0.0078,0,0.00029,0,0.00042,0,14.8,349,331.26,2
683,Solutionised  + Artificially peak aged,0,0.97062,0,0,0,0,0,0.0035,0.0035,0,0,0.0016,0,0,0.0107,0.0015,7.00E-05,0,0,0.0078,0,0.00029,0,0.00042,0,15.2,353.9,326.5,2
684,Solutionised  + Artificially peak aged,0,0.97062,0,0,0,0,0,0.0035,0.0035,0,0,0.0016,0,0,0.0107,0.0015,7.00E-05,0,0,0.0078,0,0.00029,0,0.00042,0,19.7,320,274.2,2
685,Solutionised  + Artificially peak aged,0,0.97062,0,0,0,0,0,0.0035,0.0035,0,0,0.0016,0,0,0.0107,0.0015,7.00E-05,0,0,0.0078,0,0.00029,0,0.00042,0,29.7,295,206.7,2
686,Solutionised  + Artificially peak aged,0,0.97062,0,0,0,0,0,0.0035,0.0035,0,0,0.0016,0,0,0.0107,0.0015,7.00E-05,0,0,0.0078,0,0.00029,0,0.00042,0,33.5,270.5,163.2,2
687,Solutionised  + Artificially peak aged,0,0.9705,0,0,0,0,0.001,0,0,0,0,0,0,0.0285,0,0,0,0,0,0,0,0,0,0,0,3.5,385,290,2
688,Solutionised  + Artificially peak aged,0,0.9705,0,0,0,0,0.001,0,0,0,0,0,0,0.0285,0,0,0,0,0,0,0,0,0,0,0,3.5,385,290,2
689,Solutionised  + Artificially peak aged,0,0.9699,0,0,0,0,0,0,0,0,0,0.0007,0,0.0276,0,0,0,0,0,0.0004,0,0,0,0,0.0014,2,404,366,2
690,Solutionised  + Artificially peak aged,0,0.9699,0,0,0,0,0,0,0,0,0,0.0007,0,0.0276,0,0,0,0,0,0.0004,0,0,0,0,0.0014,2,404,366,2
691,Solutionised  + Artificially peak aged,0,0.9695,0,0,0,0,0,0,0.0025,0,0,0,0,0,0.008,0.007,0,0,0,0.013,0,0,0,0,0,12,393.001149,358.527364,2
692,Solutionised  + Artificially peak aged,0,0.968468468,0,0,0,0,0,0.000500501,0.003753754,0,0,0.002502503,0,0,0.008008008,0.005005005,0,0,0,0.01001001,0,0.000500501,0,0.001251251,0,11.5,382.5,362,2
693,Solutionised  + Artificially peak aged,0,0.968355,0,4.50E-05,0,0,0,0.0015,0.00275,0,0,0.007,0.0003,0,0.01,0.0015,0,0,0,0.006,0,0.0015,0.00105,0,0,16.5,365,322,2
694,Solutionised  + Artificially peak aged,0,0.968355,0,4.50E-05,0,0,0,0.0015,0.00275,0,0,0.007,0.0003,0,0.01,0.0015,0,0,0,0.006,0,0.0015,0.00105,0,0,16.5,365,322,2
695,Solutionised  + Artificially peak aged,0,0.96822617,0,0,0,0,0,0.001250938,0.000500375,0,0,0.002501876,0,0,0.009006755,0.007005254,0,0,0,0.010007506,0,0.000500375,0,0.001000751,0,9.75,319.5,260,2
696,Solutionised  + Artificially peak aged,0,0.9682,0,0,0,0,0,0,0.0028,0,0,0,0,0,0.008,0.007,0,0,0,0.014,0,0,0,0,0,10,380,350,2
697,Solutionised  + Artificially peak aged,0,0.96775,0,0,0,0,0,0.001,0.00375,0,0,0.005,0,0,0.006,0.005,0,0,0,0.008,0,0,0.001,0.0025,0,12,345,324,2
698,Solutionised  + Artificially peak aged,0,0.96775,0,0,0,0,0,0.001,0.00375,0,0,0.005,0,0,0.006,0.005,0,0,0,0.008,0,0,0.001,0.0025,0,13,338,296,2
699,Solutionised  + Artificially peak aged,0,0.96775,0,0,0,0,0,0.001,0.00375,0,0,0.005,0,0,0.006,0.005,0,0,0,0.008,0,0,0.001,0.0025,0,13,338,296,2
700,Solutionised  + Artificially peak aged,0,0.9675,0,0,0,0,0.004,0,0,0,0,0,0,0.0285,0,0,0,0,0,0,0,0,0,0,0,5,400,324,2
701,Solutionised  + Artificially peak aged,0,0.9675,0,0,0,0,0,0,0.008,0,0,0.003,0,0,0.01,0.0035,0,0,0,0.008,0,0,0,0,0,8,358,331,2
702,Solutionised  + Artificially peak aged,0,0.9675,0,0,0,0,0.004,0,0,0,0,0,0,0.0285,0,0,0,0,0,0,0,0,0,0,0,5,400,324,2
703,Solutionised  + Artificially peak aged,0,0.9668,0,0,0,0,0,0.00195,0.00275,0,0,0.007,0,0,0.01,0.0015,0,0,0,0.006,0,0.0015,0,0.0025,0,12,310,,2
704,Solutionised  + Artificially peak aged,0,0.9663,0,0,0,0,0,0,0.0097,0,0,0.0014,0,0,0.0098,0.0051,0,0,0,0.0077,0,0,0,0,0,8,405,360,2
705,Solutionised  + Artificially peak aged,0,0.9663,0,0,0,0,0,0,0.0097,0,0,0.0014,0,0,0.0098,0.0051,0,0,0,0.0077,0,0,0,0,0,9,412,365,2
706,Solutionised  + Artificially peak aged,0,0.9663,0,0,0,0,0,0,0.0097,0,0,0.0014,0,0,0.0098,0.0051,0,0,0,0.0077,0,0,0,0,0,9,420,375,2
707,Solutionised  + Artificially peak aged,0,0.9663,0,0,0,0,0,0,0.0097,0,0,0.0014,0,0,0.0098,0.0051,0,0,0,0.0077,0,0,0,0,0,10,391,351,2
708,Solutionised  + Artificially peak aged,0,0.9663,0,0,0,0,0,0,0.0097,0,0,0.0014,0,0,0.0098,0.0051,0,0,0,0.0077,0,0,0,0,0,10,415,357,2
709,Solutionised  + Artificially peak aged,0,0.9663,0,0,0,0,0,0,0.0097,0,0,0.0014,0,0,0.0098,0.0051,0,0,0,0.0077,0,0,0,0,0,12,411,362,2
710,Solutionised  + Artificially peak aged,0,0.96625,0,0,0,0,0,0.0025,0.00275,0,0,0.007,0,0,0.01,0.0015,0,0,0,0.006,0,0.0015,0,0.0025,0,14,365,276,2
711,Solutionised  + Artificially peak aged,0,0.96592,0,0,0,0,0,0.0022,0.0058,0,0,0.0028,0.0002,0,0.0132,0.0002,0,0,0,0.0079,0,0.00048,0.0013,0,0,11.7,408,373,2
712,Solutionised  + Artificially peak aged,0,0.96456,0,0,0,0,0,0.00215,0.0077,0,0,0.00205,0,0,0.01435,0,0,0,0,0.00895,0,0.00024,0,0,0,11.7,408,373,2
713,Solutionised  + Artificially peak aged,0,0.96456,0,0,0,0,0,0.00215,0.0077,0,0,0.00205,0,0,0.01435,0,0,0,0,0.00895,0,0.00024,0,0,0,11.7,408,373,2
714,Solutionised  + Artificially peak aged,0,0.963963964,0,0,0,0,0,0.000500501,0.002752753,0,0,0.002502503,0,0,0.008508509,0.007007007,0,0,0,0.013513514,0,0,0,0.001251251,0,7.32,357.5,336,2
715,Solutionised  + Artificially peak aged,0,0.96375,0,0,0,0,0,0.001,0.00375,0,0,0.005,0,0,0.008,0.005,0,0,0,0.01,0,0,0.001,0.0025,0,11,386,372,2
716,Solutionised  + Artificially peak aged,0,0.96375,0,0,0,0,0,0.001,0.00375,0,0,0.005,0,0,0.008,0.005,0,0,0,0.01,0,0,0.001,0.0025,0,12,379,352,2
717,Solutionised  + Artificially peak aged,0,0.96375,0,0,0,0,0,0.001,0.00375,0,0,0.005,0,0,0.008,0.005,0,0,0,0.01,0,0,0.001,0.0025,0,12,379,352,2
718,Solutionised  + Artificially peak aged,0,0.963722792,0,0,0,0,0,0.000500375,0.00850638,0,0,0.002501876,0,0,0.010007506,0.005003753,0,0,0,0.008006005,0,0.000500375,0,0.001250938,0,8.74,395.5,351,2
719,Solutionised  + Artificially peak aged,0,0.9635,0,0,0,0,0.008,0,0,0,0,0,0,0.0285,0,0,0,0,0,0,0,0,0,0,0,6,440,349,2
720,Solutionised  + Artificially peak aged,0,0.9635,0,0,0,0,0.008,0,0,0,0,0,0,0.0285,0,0,0,0,0,0,0,0,0,0,0,6,440,349,2
721,Solutionised  + Artificially peak aged,0,0.963169977,0,0,0.00548957,0,0,0.000898293,0.002744785,0,0,0.003493363,0,0,0.009981036,0.000748578,0,0.00548957,0,0.005988622,0,0.000748578,0,0.00124763,0,12.2,314,260,outlier
722,Solutionised  + Artificially peak aged,0,0.96275,0,0,0,0,0,0.0025,0.0035,0,0,0.01,0,0,0.00625,0.002,0,0,0,0.009,0,0.0015,0,0.0025,0,17,330,,2
723,Solutionised  + Artificially peak aged,0,0.9625,0,0,0,0,0,0.0025,0.001,0,0,0.005,0,0,0.009,0.007,0,0,0,0.01,0,0.001,0,0.002,0,6,310,260,2
724,Solutionised  + Artificially peak aged,0,0.95959596,0,0,0,0,0,0.000505051,0.002777778,0,0,0.002525253,0,0,0.011111111,0.008585859,0,0,0,0.013636364,0,0,0,0.001262626,0,9.75,373.5,325,2
725,Solutionised  + Artificially peak aged,0,0.959,0,0,0,0,0,0.001,0.0085,0,0,0.005,0,0,0.01,0.005,0,0,0,0.008,0,0.001,0,0.0025,0,8,369,359,2
726,Solutionised  + Artificially peak aged,0,0.959,0,0,0,0,0,0.001,0.0085,0,0,0.005,0,0,0.01,0.005,0,0,0,0.008,0,0.001,0,0.0025,0,8,369,359,2
727,Solutionised  + Artificially peak aged,0,0.958,0,0,0,0,0,0,0.009,0,0,0,0,0,0.011,0.009,0,0,0,0.013,0,0,0,0,0,12,393.001149,358.527364,2
728,Solutionised  + Artificially peak aged,0,0.957,0,0,0,0,0,0,0.01,0,0,0,0,0,0.011,0.008,0,0,0,0.014,0,0,0,0,0,,395,360,2
729,Solutionised  + Artificially peak aged,0,0.955,0,0,0,0,0,0,0.033,0,0,0,0,0,0.012,0,0,0,0,0,0,0,0,0,0,19.3,518,425,2
730,Solutionised  + Artificially peak aged,0,0.955,0,0,0,0,0,0,0.033,0,0,0,0,0,0.012,0,0,0,0,0,0,0,0,0,0,19.3,518,425,2
731,Solutionised  + Artificially peak aged,0,0.95269,0,0,0,0,0,0,0.0397,0,0,0.0001,0,0,0.006,0.0001,0,0,0,0.0014,0,0,0,1.00E-05,0,19.6,408,270,2
732,Solutionised  + Artificially peak aged,0,0.9445,0,0,0,0,0,0,0,0,0,0,0,0,0.012,0,0,0,0,0,0,0,0,0.042,0.0015,12.2,383,317,2
733,Solutionised  + Artificially peak aged,0,0.943,0,0,0,0,0,0,0.044,0,0,0,0,0,0.005,0,0,0,0,0.008,0,0,0,0,0,0.5,323,,2
734,Solutionised  + Artificially peak aged,0,0.943,0,0,0,0,0,0,0.044,0,0,0,0,0,0.005,0,0,0,0,0.008,0,0,0,0,0,13,483,,2
735,Solutionised  + Artificially peak aged,0.006,0.9424,0,0,0,0,0,0.0001,0.0435,0,0,0.0002,0,0,0.0036,0.0034,0,0,0,0.0005,0,0.0001,0,0.0002,0,10.5,503,451,2
736,Solutionised  + Artificially peak aged,0,0.94,0,0,0,0,0,0,0.044,0,0,0,0,0,0,0.008,0,0,0,0.008,0,0,0,0,0,,400,255,2
737,Solutionised  + Artificially peak aged,0,0.94,0,0,0,0,0,0,0.045,0,0,0,0,0,0.015,0,0,0,0,0,0,0,0,0,0,13,510,420,2
738,Solutionised  + Artificially peak aged,0,0.939,0,0,0,0,0,0,0.045,0,0,0,0,0,0,0.008,0,0,0,0.008,0,0,0,0,0,19,399.895906,255.106009,2
739,Solutionised  + Artificially peak aged,0,0.93848541,0,0,0,0,0,0.000500526,0.019019971,0,0,0.002502628,0,0.026027329,0.008508934,0.000500526,0,0,0,0.001501577,0,0.000500526,0,0.001251314,0.001201261,7.25,550,472.5,2
740,Solutionised  + Artificially peak aged,0,0.9381,0,0,0,0,0,0.0001,0.0391,0,0,0.0029,0,0,0.0047,0.0055,0,0,0,0.0083,0,0.0007,0,0.0006,0,2.9,356,314,2
741,Solutionised  + Artificially peak aged,0,0.9381,0,0,0,0,0,0.0001,0.0391,0,0,0.0029,0,0,0.0047,0.0055,0,0,0,0.0083,0,0.0007,0,0.0006,0,3.6,283,219,2
742,Solutionised  + Artificially peak aged,0,0.9381,0,0,0,0,0,0.0001,0.0391,0,0,0.0029,0,0,0.0047,0.0055,0,0,0,0.0083,0,0.0007,0,0.0006,0,3.6,474,399,2
743,Solutionised  + Artificially peak aged,0,0.9381,0,0,0,0,0,0.0001,0.0391,0,0,0.0029,0,0,0.0047,0.0055,0,0,0,0.0083,0,0.0007,0,0.0006,0,6.3,454,393,2
744,Solutionised  + Artificially peak aged,0,0.937015358,0,0,0,0,0,0,0.023012657,0,0,0.011006053,0,0,0.01550853,0,0.010505778,0,0,0.001750963,0,0.000700385,0,0.000500275,0,8.5,420,350,2
745,Solutionised  + Artificially peak aged,0,0.937,0,0,0,0.002,0,0,0.045,0,0,0,0,0.011,0,0.005,0,0,0,0,0,0,0,0,0,3,579.159588,530.896289,2
746,Solutionised  + Artificially peak aged,0,0.935,0,0,0.005,0,0,0,0.055,0,0,0,0,0,0,0,0,0.005,0,0,0,0,0,0,0,17,393.001149,268.895523,outlier
747,Solutionised  + Artificially peak aged,0,0.935,0,0,0,0,0,0,0.044,0,0,0,0,0,0.005,0.008,0,0,0,0.008,0,0,0,0,0,,485,415,2
748,Solutionised  + Artificially peak aged,0.007,0.935,0,0,0,0,0,0,0.046,0,0,0.0015,0,0,0.0035,0.0035,0,0,0,0.001,0,0.0025,0,0,0,7,485,435,2
749,Solutionised  + Artificially peak aged,0,0.935,0,0,0,0,0,0,0.044,0,0,0,0,0,0.015,0.006,0,0,0,0,0,0,0,0,0,3.7,704,440,2
750,Solutionised  + Artificially peak aged,0,0.935,0,0,0,0,0,0,0.044,0,0,0,0,0,0.015,0.006,0,0,0,0,0,0,0,0,0,6.9,484,437,2
751,Solutionised  + Artificially peak aged,0,0.935,0,0,0,0,0,0,0.044,0,0,0,0,0,0.015,0.006,0,0,0,0,0,0,0,0,0,7,512,378,2
752,Solutionised  + Artificially peak aged,0,0.935,0,0,0,0,0,0,0.044,0,0,0,0,0,0.015,0.006,0,0,0,0,0,0,0,0,0,8,474,425,2
753,Solutionised  + Artificially peak aged,0.0037,0.9344,0,0,0,0,0,0,0.045,0,0,0.0003,0,0.0116,0.0036,0,0,0,0,0.0001,0,0,0,0,0.0013,4,720,680,2
754,Solutionised  + Artificially peak aged,0.0037,0.9344,0,0,0,0,0,0,0.045,0,0,0.0003,0,0.0116,0.0036,0,0,0,0,0.0001,0,0,0,0,0.0013,4,720,680,2
755,Solutionised  + Artificially peak aged,0,0.934,0,0,0,0,0,0,0.045,0,0,0,0,0,0.015,0.006,0,0,0,0,0,0,0,0,0,10,475.738233,393.001149,2
756,Solutionised  + Artificially peak aged,0,0.934,0,0,0,0,0,0,0.044,0,0,0,0,0,0.005,0.008,0,0,0,0.009,0,0,0,0,0,13,482.63299,413.68542,2
757,Solutionised  + Artificially peak aged,0,0.9323,0,0,0,0,0,0.0001,0.0399,0,0,0.0012,0,0.0234,0.0002,0.0001,0.0001,0,0,0,0,0.0001,0,0.0005,0.0021,6.53,559.24,508.9,2
758,Solutionised  + Artificially peak aged,0,0.9323,0,0,0,0,0,0.0001,0.0399,0,0,0.0012,0,0.0234,0.0002,0.0001,0.0001,0,0,0,0,0.0001,0,0.0005,0.0021,6.53,559.24,508.9,2
759,Solutionised  + Artificially peak aged,0,0.932,0,0,0,0,0,0.0014,0,0,0,0.0012,0,0,0.0104,0.0022,0,0,0,0.0009,0,0,0,0.0507,0.0012,8.7,461.63,430.63,2
760,Solutionised  + Artificially peak aged,0,0.932,0,0,0,0,0,0.0014,0,0,0,0.0012,0,0,0.0104,0.0022,0,0,0,0.0009,0,0,0,0.0507,0.0012,8.7,461.63,430.63,2
761,Solutionised  + Artificially peak aged,0,0.931558935,0,0,0,0,0,0.002251351,0.0010006,0,0,0.002001201,0,0,0.012007204,0.002751651,0,0,0,0.001751051,0,0.00025015,0,0.045027016,0.001400841,12,380,335,2
762,Solutionised  + Artificially peak aged,0,0.931198399,0,0,0,0,0,0.000500375,0.0445334,0,0,0.005003753,0,0,0.000250188,0.008006005,0,0,0,0.00850638,0,0.000750563,0,0.001250938,0,9.5,378,232.5,2
763,Solutionised  + Artificially peak aged,0,0.92906,0,0,0,0,0,2.00E-05,0.0349,0,0,0.001,0,0,0.0215,0.0131,0,0,0,0.00042,0,0,0,0,0,7.8,479,378,2
764,Solutionised  + Artificially peak aged,0,0.92906,0,0,0,0,0,2.00E-05,0.0349,0,0,0.001,0,0,0.0215,0.0131,0,0,0,0.00042,0,0,0,0,0,12,452,339,2
765,Solutionised  + Artificially peak aged,0,0.92906,0,0,0,0,0,2.00E-05,0.0349,0,0,0.001,0,0,0.0215,0.0131,0,0,0,0.00042,0,0,0,0,0,12.7,451,330,2
766,Solutionised  + Artificially peak aged,0,0.92906,0,0,0,0,0,2.00E-05,0.0349,0,0,0.001,0,0,0.0215,0.0131,0,0,0,0.00042,0,0,0,0,0,12.7,468,339,2
767,Solutionised  + Artificially peak aged,0,0.927963982,0,0,0,0,0,0.00050025,0.043521761,0,0,0.002501251,0,0,0.015007504,0.006003002,0,0,0,0.002501251,0,0.000750375,0,0.001250625,0,5.405,449.5,363,2
768,Solutionised  + Artificially peak aged,0,0.927927928,0,0,0,0,0,0.000500501,0.044544545,0,0,0.003503504,0,0,0.005005005,0.008008008,0,0,0,0.008508509,0,0.000750751,0,0.001251251,0,6.5,438,382,2
769,Solutionised  + Artificially peak aged,0,0.9251,0,0,0,0,0,0.0014,0,0,0,0.0014,0,0,0.0278,0.0023,0,0,0,0.0009,0,0,0,0.0401,0.001,8.1,530.53,489.19,2
770,Solutionised  + Artificially peak aged,0,0.9251,0,0,0,0,0,0.0014,0,0,0,0.0014,0,0,0.0278,0.0023,0,0,0,0.0009,0,0,0,0.0401,0.001,8.1,530.53,489.19,2
771,Solutionised  + Artificially peak aged,0,0.9235,0,0,0,0,0,0.001,0.0445,0,0,0.01,0,0,0.0005,0.008,0,0,0,0.0085,0,0.0015,0,0.0025,0,19,400,,2
772,Solutionised  + Artificially peak aged,0,0.9233,0,0,0,0,0,0,0,0,0,0.0012,0,0,0.0045,0,0,0,0,0.071,0,0,0,0,0,4.5,235,,2
773,Solutionised  + Artificially peak aged,0,0.9233,0,0,0,0,0,0,0,0,0,0.0012,0,0,0.0045,0,0,0,0,0.071,0,0,0,0,0,4.5,235,,2
774,Solutionised  + Artificially peak aged,0,0.923,0,0,0.004,0,0,0,0.055,0,0,0.007,0,0,0,0,0,0.004,0,0.004,0,0,0,0.003,0,17,390,,outlier
775,Solutionised  + Artificially peak aged,0,0.9226,0.0001,0,0,0,0,0,0,0,0,0.0007,0,0,0.0041,0,0,0,0,0.0702,0,0.0014,0,0.0009,0,2,192.3,180.2,2
776,Solutionised  + Artificially peak aged,0,0.9226,0.0001,0,0,0,0,0,0,0,0,0.0007,0,0,0.0041,0,0,0,0,0.0702,0,0.0014,0,0.0009,0,2.1,176.9,169,2
777,Solutionised  + Artificially peak aged,0,0.9223,0,0,0,0,0,0,0,0.001,0,0.0012,0,0,0.0045,0,0,0,0,0.071,0,0,0,0,0,4.9,244,,2
778,Solutionised  + Artificially peak aged,0,0.9223,0,0,0,0,0,0,0,0.001,0,0.0012,0,0,0.0045,0,0,0,0,0.071,0,0,0,0,0,4.9,244,,2
779,Solutionised  + Artificially peak aged,0,0.922,0,0,0,0,0,0.001,0.0445,0,0,0.007,0,0,0.005,0.008,0,0,0,0.0085,0,0.0015,0,0.0025,0,13,485,415,2
780,Solutionised  + Artificially peak aged,0,0.922,0,0,0,0,0,0.001,0.0445,0,0,0.007,0,0,0.005,0.008,0,0,0,0.0085,0,0.0015,0,0.0025,0,13,480,414,2
781,Solutionised  + Artificially peak aged,0,0.922,0,0,0,0,0,0.001,0.0445,0,0,0.007,0,0,0.005,0.008,0,0,0,0.0085,0,0.0015,0,0.0025,0,13,485,415,2
782,Solutionised  + Artificially peak aged,0,0.9218,0.0001,0,0,0,0,0,0,0.0041,0,0.0008,0,0,0.0012,0,0,0,0,0.0711,0,0.0009,0,0,0,1.1,205,200.6,2
783,Solutionised  + Artificially peak aged,0,0.9218,0.0001,0,0,0,0,0,0,0.0041,0,0.0008,0,0,0.0012,0,0,0,0,0.0711,0,0.0009,0,0,0,2.5,195.2,193.9,2
784,Solutionised  + Artificially peak aged,0,0.9213,0,0,0,0,0,0,0,0.002,0,0.0012,0,0,0.0045,0,0,0,0,0.071,0,0,0,0,0,7.8,283,,2
785,Solutionised  + Artificially peak aged,0,0.9213,0,0,0,0,0,0,0,0.002,0,0.0012,0,0,0.0045,0,0,0,0,0.071,0,0,0,0,0,7.8,283,,2
786,Solutionised  + Artificially peak aged,0,0.9203,0,0,0,0,0,0,0,0.003,0,0.0012,0,0,0.0045,0,0,0,0,0.071,0,0,0,0,0,8.6,311.2,,2
787,Solutionised  + Artificially peak aged,0,0.9203,0,0,0,0,0,0,0,0.003,0,0.0012,0,0,0.0045,0,0,0,0,0.071,0,0,0,0,0,8.6,311.2,,2
788,Solutionised  + Artificially peak aged,0,0.92,0,0,0,0,0,0,0,0,0,0.001,0,0,0.007,0,0,0,0,0.07,0,0.002,0,0,0,3.39,198,,2
789,Solutionised  + Artificially peak aged,0,0.9193,0,0,0,0,0,0,0,0.004,0,0.0012,0,0,0.0045,0,0,0,0,0.071,0,0,0,0,0,5.7,240,,2
790,Solutionised  + Artificially peak aged,0,0.9193,0,0,0,0,0,0,0,0.004,0,0.0012,0,0,0.0045,0,0,0,0,0.071,0,0,0,0,0,5.7,240,,2
791,Solutionised  + Artificially peak aged,0,0.917108,0,0,0,0,0,0,3.00E-05,0,0,0.0032,0,0,0.0043,0.0032,0,0,0,0.0707,0,0.00113,0,0.00033,0,8.24,179,,2
792,Solutionised  + Artificially peak aged,0,0.9165,0.0001,0,0,0,0,0,0,0.0022,0,0.0008,0,0,0.004,0,0,0,0,0.0738,0,0.0015,0,0.0011,0,5.1,234.3,221.1,2
793,Solutionised  + Artificially peak aged,0,0.9165,0.0001,0,0,0,0,0,0,0.0022,0,0.0008,0,0,0.004,0,0,0,0,0.0738,0,0.0015,0,0.0011,0,5.5,220.6,214.8,2
794,Solutionised  + Artificially peak aged,0,0.9159,0,0,0,0,0,0.0005,0.0005,0,0,0.0036,0,0,0.015,0.0045,0,0,0,0.0025,0,0.0005,0,0.042,0.015,12,400,,2
795,Solutionised  + Artificially peak aged,0,0.9156,0,0,0,0,0,0,0.003,0,0,0.0016,0,0,0.018,0,0,0,0,0.0006,0,0,0,0.0596,0.0016,19.6,543,,2
796,Solutionised  + Artificially peak aged,0,0.914671,0,0,0,0,0,0,7.00E-05,0,0,0.00355,0,0,0.0086,0.000328,0,0,0,0.07147,0,0.00093,0,0.00038,0,2.97,210,,2
797,Solutionised  + Artificially peak aged,0,0.914,0,0,0,0,0,0.002,0.006,0,0,0,0,0,0.033,0.002,0,0,0,0,0,0,0,0.043,0,14,537.791046,468.843476,2
798,Solutionised  + Artificially peak aged,0,0.908,0,0,0,0,0,0,0.029,0,0,0.0013,0,0,0.003,0.0002,0.0001,0,0,0.058,0,0.0002,0,0.0002,0,2,250,165,2
799,Solutionised  + Artificially peak aged,0,0.908,0,0,0,0,0,0,0.029,0,0,0.0013,0,0,0.003,0.0002,0.0001,0,0,0.058,0,0.0002,0,0.0002,0,3,280,185,2
800,Solutionised  + Artificially peak aged,0,0.90625,0,0,0,0,0,0.00175,0.006,0,0,0.004,0,0,0.033,0.002,0,0,0,0.003,0,0.001,0,0.043,0,14,540,,2
801,Solutionised  + Artificially peak aged,0,0.9055,0,0,0,0,0,0,0.012,0,0,0.0035,0,0,0.021,0.0012,0,0,0,0.0058,0,0,0,0.051,0,12,485,410,2
802,Solutionised  + Artificially peak aged,0,0.9055,0,0,0,0,0,0,0.012,0,0,0.0035,0,0,0.021,0.0012,0,0,0,0.0058,0,0,0,0.051,0,12,485,410,2
803,Solutionised  + Artificially peak aged,0,0.90524,0,0,0,0,0,0,0.018,0,0,0,0,0,0.0197,0,0,0,0,0,0,0,0,0.0556,0.00146,3.2,544,482,2
804,Solutionised  + Artificially peak aged,0,0.90444,0,0,0,0,0,0.0019,0.0154,0,0,7.00E-05,0,0,0.022,0,0,0,0,9.00E-05,0,0.0002,0,0.0559,0,16.23,551,496,2
805,Solutionised  + Artificially peak aged,0,0.90444,0,0,0,0,0,0.0019,0.0154,0,0,7.00E-05,0,0,0.022,0,0,0,0,9.00E-05,0,0.0002,0,0.0559,0,16.23,551,496,2
806,Solutionised  + Artificially peak aged,0,0.9044,0,0,0,0,0,0,0.0141,0,0,0.0026,0,0,0.0221,0.0005,0,0,0,0.001,0,0,0,0.0553,0,8.8,486,397,2
807,Solutionised  + Artificially peak aged,0,0.9044,0,0,0,0,0,0,0.0141,0,0,0.0026,0,0,0.0221,0.0005,0,0,0,0.001,0,0,0,0.0553,0,13.4,522,420,2
808,Solutionised  + Artificially peak aged,0,0.90369,0,0,0,0,0,0,3.00E-05,0,0,0.00068,0,0,0.0157,0,0,0,0,0.00031,0,0,0,0.0782,0.00139,6.9,515,,2
809,Solutionised  + Artificially peak aged,0,0.9013,0,0,0,0,0,0.0022,0.0151,0,0,0.0033,0,0,0.0234,0,0,0,0,0.001,0,0.0007,0,0.053,0,11,,505,2
810,Solutionised  + Artificially peak aged,0,0.9007,0,0,0,0,0,0.0023,0.016,0,0,0,0,0,0.025,0,0,0,0,0,0,0,0,0.056,0,11,570,505,2
811,Solutionised  + Artificially peak aged,0,0.9006,0,0,0,0,0,0.0019,0.0153,0,0,0.0008,0,0,0.0224,0.0006,0,0,0,0.0002,0,0.0002,0,0.058,0,15.4,579.6,515.1,2
812,Solutionised  + Artificially peak aged,0,0.9003,0,0,0,0,0,0,0,0,0,0.0017,0,0,0.029,0,0,0,0,0.069,0,0,0,0,0,9.6,250,,2
813,Solutionised  + Artificially peak aged,0,0.9003,0,0,0,0,0,0,0,0,0,0.0017,0,0,0.029,0,0,0,0,0.069,0,0,0,0,0,9.6,250,,2
814,Solutionised  + Artificially peak aged,0,0.9,0,0,0,0,0,0.003,0.016,0,0,0,0,0,0.025,0,0,0,0,0,0,0,0,0.056,0,11,572.264831,503.317261,2
815,Solutionised  + Artificially peak aged,0,0.8987,0,0,0,0,0,0.0022,0.0149,0,0,0.0016,0,0,0.0254,0.001,0,0,0,0.0011,0,0.001,0,0.0541,0,7.8,519,472,2
816,Solutionised  + Artificially peak aged,0,0.8987,0,0,0,0,0,0.0022,0.0149,0,0,0.0016,0,0,0.0254,0.001,0,0,0,0.0011,0,0.001,0,0.0541,0,7.8,519,472,2
817,Solutionised  + Artificially peak aged,0,0.89861,0,0,0,0,0,0,0,0,0.00079,0.0016,0,0,0.03,0,0,0,0,0.069,0,0,0,0,0,14.8,261,,2
818,Solutionised  + Artificially peak aged,0,0.89861,0,0,0,0,0,0,0,0,0.00079,0.0016,0,0,0.03,0,0,0,0,0.069,0,0,0,0,0,14.8,261,,2
819,Solutionised  + Artificially peak aged,0,0.89792,0,0,0,0,0,0,0,0,0.00028,0.0018,0,0,0.028,0,0,0,0,0.072,0,0,0,0,0,12.8,262,,2
820,Solutionised  + Artificially peak aged,0,0.89792,0,0,0,0,0,0,0,0,0.00028,0.0018,0,0,0.028,0,0,0,0,0.072,0,0,0,0,0,12.8,262,,2
821,Solutionised  + Artificially peak aged,0,0.89745,0,0,0,0,0,0,0,0,0.00095,0.0016,0,0,0.029,0,0,0,0,0.071,0,0,0,0,0,14.7,265,,2
822,Solutionised  + Artificially peak aged,0,0.89745,0,0,0,0,0,0,0,0,0.00095,0.0016,0,0,0.029,0,0,0,0,0.071,0,0,0,0,0,14.7,265,,2
823,Solutionised  + Artificially peak aged,0,0.89571,0,0,0,0,0,0,0,0,0.00069,0.0016,0,0,0.028,0,0,0,0,0.074,0,0,0,0,0,13.7,263,,2
824,Solutionised  + Artificially peak aged,0,0.89571,0,0,0,0,0,0,0,0,0.00069,0.0016,0,0,0.028,0,0,0,0,0.074,0,0,0,0,0,13.7,263,,2
825,Solutionised  + Artificially peak aged,0,0.8955,0,0,0,0,0,0.0002,0.0163,0,0,0.0022,0,0,0.023,0.0002,0,0,0,0.0012,0,0.0004,0,0.061,0,3.3,524,475,2
826,Solutionised  + Artificially peak aged,0,0.89504,0,0,0,0,0,0,0.00768,0,0,0.00071,0,0,0.0158,0,0,0,0,0.00035,0,0,0,0.079,0.00142,16.7,571,,2
827,Solutionised  + Artificially peak aged,0,0.89408,0,0,0,0,0,0,0,0,0.00012,0.0018,0,0,0.031,0,0,0,0,0.073,0,0,0,0,0,9.8,252,,2
828,Solutionised  + Artificially peak aged,0,0.89408,0,0,0,0,0,0,0,0,0.00012,0.0018,0,0,0.031,0,0,0,0,0.073,0,0,0,0,0,9.8,252,,2
829,Solutionised  + Artificially peak aged,0,0.893625538,0,0,0,0,0,0.002301611,0.016011208,0,0,0.002501751,0,0,0.025017512,0.001501051,0,0,0,0.002001401,0,0.0010007,0,0.056039227,0,6,507,444.5,2
830,Solutionised  + Artificially peak aged,0.00325,0.8935,0,0,0,0,0,0.00175,0.0095,0,0,0.002,0,0,0.025,0.001,0,0,0,0.002,0,0.002,0,0.06,0,12,535,,2
831,Solutionised  + Artificially peak aged,0,0.8922,0,0,0,0,0,0.0005,0.0175,0,0,0.0015,0,0,0.0235,0.001,0,0,0,0.0012,0,0.0006,0,0.062,0,12,545,485,2
832,Solutionised  + Artificially peak aged,0,0.8905,0,0,0,0,0,0,0.022,0,0,0,0,0,0.0235,0,0,0,0,0,0,0,0,0.064,0,15.6,610,535,2
833,Solutionised  + Artificially peak aged,0,0.8905,0,0,0,0,0,0,0.022,0,0,0,0,0,0.0235,0,0,0,0,0,0,0,0,0.064,0,15.6,610,535,2
834,Solutionised  + Artificially peak aged,0,0.8905,0,0,0,0,0,0,0.022,0,0,0,0,0,0.0235,0,0,0,0,0,0,0,0,0.064,0,15.6,610,535,2
835,Solutionised  + Artificially peak aged,0,0.8886,0,0,0,0,0,0.0005,0.0175,0,0,0.0015,0,0,0.0245,0.003,0,0,0,0.001,0,0,0,0.062,0.0014,12,545,,2
836,Solutionised  + Artificially peak aged,0,0.88732,0,0,0,0,0,0,0.0164,0,0,0.00072,0,0,0.0159,0,0,0,0,0.00026,0,0,0,0.078,0.0014,19.5,574,,2
837,Solutionised  + Artificially peak aged,0,0.8867,0,0,0,0,0,0.0023,0.016,0,0,0.005,0,0,0.025,0.003,0,0,0,0.004,0,0.002,0,0.056,0,11,570,500,2
838,Solutionised  + Artificially peak aged,0,0.88441,0,0,0,0,0,0.0019,0.0156,0,0,9.00E-05,0,0,0.0281,0,0,0,0,0.0001,0,0.0002,0,0.0696,0,15.1,627,583,2
839,Solutionised  + Artificially peak aged,0,0.88441,0,0,0,0,0,0.0019,0.0156,0,0,9.00E-05,0,0,0.0281,0,0,0,0,0.0001,0,0.0002,0,0.0696,0,15.1,627,583,2
840,Solutionised  + Artificially peak aged,0,0.88282,0,0,0,0,0,0.0018,0.017,0,0,0.0022,0,0,0.0275,0,0.001,0,0,0.0006,0,0.00028,0,0.0668,0,,530,505,2
841,Solutionised  + Artificially peak aged,0,0.88282,0,0,0,0,0,0.0018,0.017,0,0,0.0022,0,0,0.0275,0,0.001,0,0,0.0006,0,0.00028,0,0.0668,0,,530,505,2
842,Solutionised  + Artificially peak aged,0,0.882,0,0,0,0,0,0.003,0.02,0,0,0,0,0,0.027,0,0,0,0,0,0,0,0,0.068,0,10,606.738616,537.791046,2
843,Solutionised  + Artificially peak aged,0,0.8817,0,0,0,0,0,0.0023,0.02,0,0,0,0,0,0.028,0,0,0,0,0,0,0,0,0.068,0,10,605,540,2
844,Solutionised  + Artificially peak aged,0,0.88011,0,0,0,0,0,0,0.0198,0,0,0.00055,0,0,0.0212,0,0,0,0,0.00034,0,0,0,0.0768,0.0012,16.8,651.6,583.3,2
845,Solutionised  + Artificially peak aged,0,0.8782,0,0,0,0,0,0.0015,0.016,0,0,0.0012,0,0,0.022,0.001,0,0,0,0.001,0,0.0006,0,0.0785,0,11,592,532,2
846,Solutionised  + Artificially peak aged,0,0.8782,0,0,0,0,0,0.0015,0.016,0,0,0.0012,0,0,0.022,0.001,0,0,0,0.001,0,0.0006,0,0.0785,0,11,592,532,2
847,Solutionised  + Artificially peak aged,0,0.87811,0,0,0,0,0,0.0019,0.0148,0,0,9.00E-05,0,0,0.0274,0,0,0,0,0.0001,0,0.0002,0,0.0774,0,14.8,654,614,2
848,Solutionised  + Artificially peak aged,0,0.87811,0,0,0,0,0,0.0019,0.0148,0,0,9.00E-05,0,0,0.0274,0,0,0,0,0.0001,0,0.0002,0,0.0774,0,14.8,654,614,2
849,Solutionised  + Artificially peak aged,0,0.87622,0,0,0,0,0,0.0019,0.0155,0,0,0.0002,0,0,0.0276,0,0,0,0,8.00E-05,0,0.0001,0,0.0784,0,14.1,643,602,2
850,Solutionised  + Artificially peak aged,0,0.87622,0,0,0,0,0,0.0019,0.0155,0,0,0.0002,0,0,0.0276,0,0,0,0,8.00E-05,0,0.0001,0,0.0784,0,14.1,643,602,2
851,Solutionised  + Artificially peak aged,0,0.8762,0,0,0,0,0,0,0.0206,0,0,0.001,0,0,0.0399,0.001,0,0,0,0.0012,0,0,0,0.0601,0,4,556,499,2
852,Solutionised  + Artificially peak aged,0,0.8762,0,0,0,0,0,0,0.0206,0,0,0.001,0,0,0.0399,0.001,0,0,0,0.0012,0,0,0,0.0601,0,6.8,538,441,2
853,Solutionised  + Artificially peak aged,0,0.872,0,0,0,0,0,0.003,0.021,0,0,0,0,0,0.03,0,0,0,0,0,0,0,0,0.074,0,9,675.686186,627.422887,2
854,Solutionised  + Artificially peak aged,0,0.8682,0,0,0,0,0,0.0023,0.02,0,0,0.005,0,0,0.0275,0.003,0,0,0,0.004,0,0.002,0,0.068,0,11,590,521,2
855,Solutionised  + Artificially peak aged,0,0.8682,0,0,0,0,0,0.0023,0.02,0,0,0.005,0,0,0.0275,0.003,0,0,0,0.004,0,0.002,0,0.068,0,11,590,521,2
856,Solutionised  + Artificially peak aged,0,0.86785,0,0,0,0,0,0.00265,0.02,0,0,0.005,0,0,0.0275,0.003,0,0,0,0.004,0,0.002,0,0.068,0,10,610,,2
857,Solutionised  + Artificially peak aged,0,0.865,0,0,0,0,0,0,0.012,0,0,0,0,0,0.031,0,0,0,0,0,0,0,0,0.09,0.002,5,786,727,2
858,Solutionised  + Artificially peak aged,0,0.86445,0,0,0,0,0,0.00265,0.021,0,0,0.0004,0,0,0.03,0.002,0,0,0,0.0035,0,0.002,0,0.074,0,9,675,,2
859,Solutionised  + Artificially peak aged,0,0.861,0,0,0,0,0,0,0.025,0,0,0.0005,0,0,0.026,0,0,0,0,0.0005,0,0,0,0.087,0,12,677,634,2
860,Solutionised  + Artificially peak aged,0,0.861,0,0,0,0,0,0,0.025,0,0,0.0005,0,0,0.026,0,0,0,0,0.0005,0,0,0,0.087,0,12,677,634,2
861,Solutionised  + Artificially peak aged,0,0.8574,0,0,0,0,0,0,0.012,0,0,0,0,0,0.027,0,0,0,0,0,0,0,0,0.102,0.0016,5,794,728,2
862,Solutionised  + Artificially peak aged,0,0.8571,0,0,0,0,0,0.0025,0.011,0,0,0,0,0,0.028,0,0,0,0,0,0,0,0,0.1,0.0014,8.4,785,729,2
863,Solutionised  + Artificially peak aged,0,0.8555,0,0,0,0,0,0,0.012,0,0,0,0,0,0.028,0,0,0,0,0,0,0,0,0.103,0.0015,6.4,758,696,2
864,Solutionised  + Artificially peak aged,0,0.8506,0,0,0,0,0,0,0.013,0,0,0,0,0,0.027,0,0,0,0.0049,0,0,0,0,0.103,0.0015,8.7,793,738,2
865,Solutionised  + Artificially peak aged,0,0.8502,0,0,0,0,0,0,0.013,0,0,0,0,0,0.029,0,0,0,0.0043,0,0,0,0,0.102,0.0015,8.6,782,721,2
866,Solutionised  + Artificially peak aged,0,0.85,0,0,0,0,0,0,0.009,0,0,0,0,0,0.01,0,0.009,0,0,0.122,0,0,0,0,0,,380,315,2
867,Solutionised  + Artificially peak aged,0,0.8491,0,0,0,0,0,0.0028,0.011,0,0,0,0,0,0.031,0,0,0,0.0045,0,0,0,0,0.1,0.0016,10.7,775,742,2
868,Solutionised  + Artificially peak aged,0,0.849,0,0,0,0,0,0,0.009,0,0,0,0,0,0.011,0,0.009,0,0,0.122,0,0,0,0,0,9,379.211635,317.158822,2
869,Solutionised  + Artificially peak aged,0,0.845,0,0,0,0,0,0,0.012,0,0,0,0,0,0.033,0,0,0,0,0,0,0,0,0.11,0,,554,,2
870,Solutionised  + Artificially peak aged,0,0.8396,0,0,0,0,0,0,0.012,0,0,0,0,0,0.035,0,0,0,0.0039,0,0,0,0,0.108,0.0015,10,790,748,2
871,Solutionised  + Artificially peak aged,0,0.8288,0,0,0,0,0,0,0.012,0,0,0,0,0,0.033,0,0,0,0.0049,0,0,0,0,0.12,0.0013,5.8,820,790,2
872,Solutionised  + Artificially peak aged,0,0.7995,0,0,0,0,0,0,0.0025,0,0,0.0025,0,0,0.0095,0.003,0,0,0,0.18,0,0.002,0,0.001,0,1,209,195,2
873,Solutionised  + Artificially peak aged,0,0.795,0,0,0,0,0,0,0.0025,0,0,0.006,0,0,0.0105,0.003,0,0,0,0.18,0,0.002,0,0.001,0,1.2,271,257,2
874,Solutionised  + Artificially peak aged,0,0.758,0,0,0,0,0,0,0.0025,0,0,0.0025,0,0,0.011,0.003,0,0,0,0.22,0,0.002,0,0.001,0,0.5,229,229,2
875,Solutionised  + Artificially peak aged,0,0.7545,0,0,0,0,0,0,0.0025,0,0,0.006,0,0,0.011,0.003,0,0,0,0.22,0,0.002,0,0.001,0,0.5,257,257,2
876,Solutionised  + Artificially peak aged,0,0.9699,0,0,0,0,0,0,0,0,0,0.0007,0,0.0276,0,0,0,0,0,0.0004,0,0,0,0,0.0014,2,463,438,2
877,Solutionised  + Artificially peak aged,0,0.9699,0,0,0,0,0,0,0,0,0,0.0007,0,0.0276,0,0,0,0,0,0.0004,0,0,0,0,0.0014,2,463,438,2
878,Solutionised  + Artificially peak aged,0,0.9235,0.0001,0,0,0,0,0,0,0,0,0.0007,0,0,0.0041,0,0,0,0,0.0702,0,0.0014,0,0,0,2,192.3,180.2,2
879,Solutionised  + Artificially peak aged,0,0.9186,0.0001,0,0,0,0,0,0,0.0041,0,0.0008,0,0,0.0032,0,0,0,0,0.0721,0,0.0011,0,0,0,1.1,205,200.6,2
880,Solutionised  + Artificially peak aged,0,0.9181,0.0001,0,0,0,0,0,0,0.0022,0,0.0008,0,0,0.0036,0,0,0,0,0.0738,0,0.0014,0,0,0,5.1,234.3,221.1,2
881,Solutionised  + Artificially peak aged,0,0.9235,0.0001,0,0,0,0,0,0,0,0,0.0007,0,0,0.0041,0,0,0,0,0.0702,0,0.0014,0,0,0,2.1,176.9,169,2
882,Solutionised  + Artificially peak aged,0,0.9186,0.0001,0,0,0,0,0,0,0.0041,0,0.0008,0,0,0.0032,0,0,0,0,0.0721,0,0.0011,0,0,0,2.5,195.2,193.9,2
883,Solutionised  + Artificially peak aged,0,0.9181,0.0001,0,0,0,0,0,0,0.0022,0,0.0008,0,0,0.0036,0,0,0,0,0.0738,0,0.0014,0,0,0,5.5,220.6,214.8,2
884,Solutionised  + Artificially peak aged,0,0.9226,0.0001,0,0,0,0,0,0,0,0,0.0007,0,0,0.0041,0,0,0,0,0.0711,0,0.0014,0,0,0,1.3,247.9,213.2,2
885,Solutionised  + Artificially peak aged,0,0.9207,0.0001,0,0,0,0,0,0,0.0041,0,0.0008,0,0,0.0032,0,0,0,0,0.07,0,0.0011,0,0,0,1.1,224.2,218.6,2
886,Solutionised  + Artificially peak aged,0,0.9165,0.0001,0,0,0,0,0,0,0.0022,0,0.0008,0,0,0.0036,0,0,0,0,0.0754,0,0.0014,0,0,0,4.5,280.9,255.5,2
887,Solutionised  + Artificially peak aged,0,0.9475,0,0,0,0,0,0,0.023,0,0,0,0,0,0.016,0,0.01,0,0,0.0018,0,0.0017,0,0,0,,440,370,2
888,Solutionised  + Artificially peak aged,0,0.942,0,0,0,0,0,0,0.023,0,0,0.01,0,0,0.015,0,0.01,0,0,0,0,0,0,0,0,10,434.369691,372.316878,2
889,Solutionised  + Artificially peak aged,0,0.937015358,0,0,0,0,0,0,0.023012657,0,0,0.011006053,0,0,0.01550853,0,0.010505778,0,0,0.001750963,0,0.000700385,0,0.000500275,0,8.5,420,350,2
890,Solutionised  + Artificially peak aged,0,0.93655,0,0,0,0,0,0,0.023,0,0,0.011,0,0,0.0155,0,0.0105,0,0,0.00175,0,0.0007,0,0.001,0,10,435,,2
891,Solutionised  + Artificially peak aged,0,0.933,0,0,0,0,0,0,0.04,0,0,0,0,0,0.007,0,0.02,0,0,0,0,0,0,0,0,21,420,315,2
